Repository: edrossi93/mecanano-ml-nanomechanics

# Machine Learning for Nanomechanics — MecaNano Tutorials
> 🐍 **New to Python or machine learning?** You're exactly who this is for. Start with
> `notebooks/00_start_here.ipynb`; the [**wiki**](../../wiki) has a setup guide, a plain-English
> ML glossary, and an FAQ.

Hands-on companion to **Tutorial 1 — Machine learning bases and advanced
applications for nanoindentation data analysis** (MecaNano WG4). You *read a
method, then run it* on real nanoindentation data. Everything runs on a CPU in
a couple of minutes per notebook.

Each notebook is **step-by-step**: the machine-learning steps are shown in full,
while data loading and plotting live in a small helper package (`src/`) so the
method stays in focus.

## Quick start

```bash
git clone https://github.com/edrossi93/mecanano-ml-nanomechanics.git
cd mecanano-ml-nanomechanics

# option A — pip
pip install -r requirements.txt

# option B — conda
conda env create -f environment.yml && conda activate ml-nano

jupyter lab      # then open notebooks/00_start_here.ipynb
```

**No install needed to try it:**
- **Colab** — open any notebook via the badge and just run the first cell. It
  clones the repo *and* installs the few extra packages Colab lacks (~1 min, once).
- **Binder** — click the badge; the `binder/` environment uses CPU-only PyTorch so
  it builds faster.

If a fresh local `pip install -r requirements.txt` ever breaks because a library
shipped a breaking change, use the pinned known-good set: `pip install -r
requirements-lock.txt`.

## Data

All datasets are **openly licensed** and shipped as open, human-readable **CSV**
(see [`data/README.md`](data/README.md)):
- the **CC BY 4.0** Al–Cu / duplex-steel HSNM maps (Besharatloo & Wheeler, 2021) and MNIST;
- the author's own (CC BY 4.0) raw load–depth curves, AFM-collocated grid, and the
  depth-resolved **CrN-on-Cr bilayer** used for the coating/substrate deconvolution (notebook 07);
- a transparent **synthetic** bilayer set for method validation.

The whole ML arc — unsupervised → supervised → multimodal → depth-resolved deconvolution —
is taught on these.

# Datasets

All data here is **non-proprietary** and safe to redistribute, and ships as open,
human-readable **CSV** (plus a couple of `.npz`/`.xlsx`/ubyte files for the depth
curves and MNIST). No meteorite / collaborator EBSD / unpublished data is included.

**Licensing at a glance** (see each section):
- The **author's own** measurements (curves, AFM grid, the CrN-on-Cr bilayer and
  the Al–Cu high-speed nanoindentation maps) are released **CC BY 4.0** — free to
  use *with citation*.
- The **third-party** Al–Cu / duplex HSNM maps are **CC BY 4.0** (Besharatloo &
  Wheeler, 2021) — keep their attribution.
- The **synthetic** data is pure simulation (CC0 — no rights reserved).
- MNIST keeps its standard terms.

## `nanoindent_maps/` — high-speed nanoindentation property maps
Al–Cu eutectic and duplex-steel maps (hardness, modulus, H/E per indent) plus a
titanium map. Regular grids, tens of thousands of indents.

**License / attribution — CC BY 4.0.** Please cite:
> H. Besharatloo & J. M. Wheeler, *Influence of indentation size and spacing on
> statistical phase analysis via high-speed nanoindentation mapping of metal
> alloys*, **J. Mater. Res. 36**, 2198–2212 (2021).
> https://doi.org/10.1557/s43578-021-00214-5

## `nanoindentation_curves/` — raw load–depth curves
Individual indentation curves (`DEPTH`, `LOAD`, stiffness, …) used for the
deep-learning and pop-in notebooks, plus an `evaluation_data.xlsx` summary.
Author's own measurements, shared for teaching.

## `afm_grid.npz` — small AFM-collocated grid (fast demo)
~800 indents from a patterned standard, with per-indent scalars (`H`, `E`, `HE`,
`S2P`, `phase_angle`) **and** the depth-resolved curves (`H_curve`, `E_curve`,
`load_mN`) on a common `depth_nm` axis. Author's own measurement (**CC BY 4.0**).
Load it with `mecanano_ml.load_afm_grid()`. An openable scalar-only CSV mirror is
provided as `afm_grid_scalars.csv`.

## `hsnm_maps/` — high-speed nanoindentation maps (depth-resolved)
High-speed nanoindentation maps that keep the full hardness/modulus-vs-depth
response at every point, as long-format CSVs (`indent, x_um, y_um, depth_nm,
H_GPa, E_GPa`) — the input for the coating/substrate deconvolution (notebook 07).
Author's own measurements (**CC BY 4.0**).
- `crn_cr_bilayer.csv` — a **CrN-on-Cr bilayer** map (~1160 indents).
- `alcu_eutectic.csv` — an **Al–Cu eutectic** map (~120 indents).
Load either with `mecanano_ml.load_hsnm_map("crn_cr_bilayer")`.

## `synthetic/` — simulated data for method validation
`bilayer_synthetic.csv` — film-on-substrate hardness/modulus curves generated from a
Korsunsky-type model with **known** film/substrate values (shipped as
`Hf_true_GPa`, `Hs_true_GPa`), so deconvolution methods can be checked against ground
truth. Pure simulation (CC0).

## `MNIST/`
Standard MNIST digits (Y. LeCun et al.), used only for the classic CNN warm-up
(notebook 10).

File: data/nanoindent_4d/alcu_eutectic_4d.csv (part 1 of 5)
indent,x_um,y_um,depth_nm,H_GPa,E_GPa
0,68618.243,26711.481,11.92,1.2191,84.0276
0,68618.243,26711.481,14.23,1.1916,90.0012
0,68618.243,26711.481,16.54,1.3095,83.6427
0,68618.243,26711.481,18.85,1.3649,83.389
0,68618.243,26711.481,21.16,1.4203,83.1353
0,68618.243,26711.481,23.47,1.4757,82.8816
0,68618.243,26711.481,25.77,1.5311,82.6279
0,68618.243,26711.481,28.08,1.5865,82.3742
0,68618.243,26711.481,30.39,1.6419,82.1205
0,68618.243,26711.481,32.7,1.6972,81.8667
0,68618.243,26711.481,35.01,1.7526,81.613
0,68618.243,26711.481,37.31,1.808,81.3593
0,68618.243,26711.481,39.62,1.8634,81.1056
0,68618.243,26711.481,41.93,1.9188,80.8519
0,68618.243,26711.481,44.24,1.9742,80.5982
0,68618.243,26711.481,46.55,2.0296,80.3445
0,68618.243,26711.481,48.86,2.0885,80.9222
0,68618.243,26711.481,51.16,2.1687,85.5772
0,68618.243,26711.481,53.47,2.2022,87.173
0,68618.243,26711.481,55.78,2.2773,90.5667
0,68618.243,26711.481,58.09,2.351,97.0352
0,68618.243,26711.481,60.4,2.4248,100.0455
0,68618.243,26711.481,62.7,2.5449,99.0311
0,68618.243,26711.481,65.01,2.5754,98.1783
0,68618.243,26711.481,67.32,2.5981,99.2932
0,68618.243,26711.481,69.63,2.6332,101.0329
0,68618.243,26711.481,71.94,2.646,101.8977
0,68618.243,26711.481,74.25,2.6503,102.9225
0,68618.243,26711.481,76.55,2.6713,104.0372
0,68618.243,26711.481,78.86,2.693,105.2091
0,68618.243,26711.481,81.17,2.7429,107.0073
0,68618.243,26711.481,83.48,2.7758,109.8608
0,68618.243,26711.481,85.79,2.8278,115.0706
0,68618.243,26711.481,88.09,2.9085,121.9884
0,68618.243,26711.481,90.4,2.9664,126.6158
0,68618.243,26711.481,92.71,3.0528,130.3315
0,68618.243,26711.481,95.02,3.0889,131.3907
0,68618.243,26711.481,97.33,3.1211,132.4916
0,68618.243,26711.481,99.64,3.1949,134.3794
0,68618.243,26711.481,101.94,3.2277,133.6115
1,68585.239,26727.483,5.0,4.2278,125.9027
1,68585.239,26727.483,7.31,2.7545,142.4335
1,68585.239,26727.483,9.62,2.6062,124.879
1,68585.239,26727.483,11.92,2.3188,102.0678
1,68585.239,26727.483,14.23,2.1107,85.9177
1,68585.239,26727.483,16.54,2.1602,82.5817
1,68585.239,26727.483,18.85,2.1645,82.3904
1,68585.239,26727.483,21.16,2.1687,82.1991
1,68585.239,26727.483,23.47,2.1729,82.0078
1,68585.239,26727.483,25.77,2.1772,81.8166
1,68585.239,26727.483,28.08,2.1814,81.6253
1,68585.239,26727.483,30.39,2.1857,81.434
1,68585.239,26727.483,32.7,2.1899,81.2427
1,68585.239,26727.483,35.01,2.1941,81.0515
1,68585.239,26727.483,37.31,2.1984,80.8602
1,68585.239,26727.483,39.62,2.2026,80.6689
1,68585.239,26727.483,41.93,2.2069,80.4776
1,68585.239,26727.483,44.24,2.1969,80.4408
1,68585.239,26727.483,46.55,2.1989,80.6241
1,68585.239,26727.483,48.86,2.1803,81.0925
1,68585.239,26727.483,51.16,2.2061,82.1739
1,68585.239,26727.483,53.47,2.2018,81.1486
1,68585.239,26727.483,55.78,2.182,80.9812
1,68585.239,26727.483,58.09,2.1754,81.9911
1,68585.239,26727.483,60.4,2.1588,84.2276
1,68585.239,26727.483,62.7,2.1468,85.816
1,68585.239,26727.483,65.01,2.153,87.5165
1,68585.239,26727.483,67.32,2.1316,86.8768
1,68585.239,26727.483,69.63,2.1217,85.7692
1,68585.239,26727.483,71.94,2.1081,84.4096
1,68585.239,26727.483,74.25,2.1308,83.5703
1,68585.239,26727.483,76.55,2.1144,83.2759
1,68585.239,26727.483,78.86,2.1283,84.4732
1,68585.239,26727.483,81.17,2.1209,85.4552
1,68585.239,26727.483,83.48,2.1284,86.8129
1,68585.239,26727.483,85.79,2.114,86.7565
1,68585.239,26727.483,88.09,2.1082,86.5975
1,68585.239,26727.483,90.4,2.1117,86.5674
1,68585.239,26727.483,92.71,2.0981,86.2998
1,68585.239,26727.483,95.02,2.1064,86.9363
1,68585.239,26727.483,97.33,2.096,87.1852
1,68585.239,26727.483,99.64,2.1187,87.7686
1,68585.239,26727.483,101.94,2.0542,85.2984
2,68585.239,26729.484,9.62,2.4186,99.3691
2,68585.239,26729.484,11.92,2.4433,91.4936
2,68585.239,26729.484,14.23,2.5128,80.648
2,68585.239,26729.484,16.54,2.4982,80.6287
2,68585.239,26729.484,18.85,2.4837,80.6095
2,68585.239,26729.484,21.16,2.4691,80.5902
2,68585.239,26729.484,23.47,2.4545,80.5709
2,68585.239,26729.484,25.77,2.4399,80.5516
2,68585.239,26729.484,28.08,2.4254,80.5323
2,68585.239,26729.484,30.39,2.4108,80.513
2,68585.239,26729.484,32.7,2.3962,80.4938
2,68585.239,26729.484,35.01,2.3816,80.4745
2,68585.239,26729.484,37.31,2.3671,80.4552
2,68585.239,26729.484,39.62,2.3525,80.4359
2,68585.239,26729.484,41.93,2.3379,80.4166
2,68585.239,26729.484,44.24,2.3233,80.3974
2,68585.239,26729.484,46.55,2.3088,80.3781
2,68585.239,26729.484,48.86,2.2942,80.3588
2,68585.239,26729.484,51.16,2.2796,80.3395
2,68585.239,26729.484,53.47,2.265,80.3202
2,68585.239,26729.484,55.78,2.2505,80.3009
2,68585.239,26729.484,58.09,2.2359,80.2817
2,68585.239,26729.484,60.4,2.2541,81.4156
2,68585.239,26729.484,62.7,2.286,81.6559
2,68585.239,26729.484,65.01,2.2996,81.056
2,68585.239,26729.484,67.32,2.358,81.551
2,68585.239,26729.484,69.63,2.4135,83.6185
2,68585.239,26729.484,71.94,2.4887,86.4426
2,68585.239,26729.484,74.25,2.51,87.8016
2,68585.239,26729.484,76.55,2.5479,89.6993
2,68585.239,26729.484,78.86,2.5574,90.7375
2,68585.239,26729.484,81.17,2.5804,91.647
2,68585.239,26729.484,83.48,2.5795,91.389
2,68585.239,26729.484,85.79,2.602,91.7066
2,68585.239,26729.484,88.09,2.6075,91.7223
2,68585.239,26729.484,90.4,2.6172,92.3105
2,68585.239,26729.484,92.71,2.6191,92.5949
2,68585.239,26729.484,95.02,2.6398,93.0973
2,68585.239,26729.484,97.33,2.6311,93.0439
2,68585.239,26729.484,99.64,2.6237,92.765
2,68585.239,26729.484,101.94,2.6695,92.4212
2,68585.239,26729.484,104.25,2.5781,85.7442
3,68585.239,26731.484,7.31,2.9165,186.8174
3,68585.239,26731.484,9.62,3.5894,141.0077
3,68585.239,26731.484,11.92,4.3846,114.8346
3,68585.239,26731.484,14.23,5.2554,107.5684
3,68585.239,26731.484,16.54,5.85,104.655
3,68585.239,26731.484,18.85,6.4504,102.3591
3,68585.239,26731.484,21.16,7.0936,113.1432
3,68585.239,26731.484,23.47,7.3167,122.5215
3,68585.239,26731.484,25.77,7.7483,127.9898
3,68585.239,26731.484,28.08,8.0927,125.7797
3,68585.239,26731.484,30.39,8.6849,126.6494
3,68585.239,26731.484,32.7,8.5855,127.2727
3,68585.239,26731.484,35.01,8.8729,127.6005
3,68585.239,26731.484,37.31,8.8971,125.1518
3,68585.239,26731.484,39.62,8.9492,126.8018
3,68585.239,26731.484,41.93,8.8529,130.3166
3,68585.239,26731.484,44.24,8.6449,129.5579
3,68585.239,26731.484,46.55,8.7336,128.4287
3,68585.239,26731.484,48.86,8.9705,128.9957
3,68585.239,26731.484,51.16,8.4126,124.1748
3,68585.239,26731.484,53.47,8.7776,126.0754
3,68585.239,26731.484,55.78,8.5915,123.6838
3,68585.239,26731.484,58.09,8.6511,124.2657
3,68585.239,26731.484,60.4,8.5601,124.5087
3,68585.239,26731.484,62.7,8.4997,125.3805
3,68585.239,26731.484,65.01,8.4963,125.9291
3,68585.239,26731.484,67.32,8.6067,126.6611
3,68585.239,26731.484,69.63,8.2968,123.6158
3,68585.239,26731.484,71.94,8.5139,124.0943
3,68585.239,26731.484,74.25,8.4924,123.4923
3,68585.239,26731.484,76.55,8.6149,125.2458
3,68585.239,26731.484,78.86,8.246,122.5494
3,68585.239,26731.484,81.17,8.3702,124.8228
3,68585.239,26731.484,83.48,8.3304,125.0926
3,68585.239,26731.484,85.79,8.265,124.5917
3,68585.239,26731.484,88.09,8.1249,123.3246
3,68585.239,26731.484,90.4,8.3237,124.6896
3,68585.239,26731.484,92.71,8.2039,123.4659
3,68585.239,26731.484,95.02,8.1706,123.1713
3,68585.239,26731.484,97.33,8.2842,124.608
3,68585.239,26731.484,99.64,8.1327,123.6909
3,68585.239,26731.484,101.94,8.0969,123.7334
3,68585.239,26731.484,104.25,7.8352,117.6851
4,68585.239,26733.484,7.31,2.8707,110.21
4,68585.239,26733.484,9.62,2.1259,97.417
4,68585.239,26733.484,11.92,2.1009,93.3529
4,68585.239,26733.484,14.23,1.9649,83.3639
5,68582.238,26735.484,5.0,8.7161,187.5325
5,68582.238,26735.484,7.31,4.1661,160.7924
5,68582.238,26735.484,9.62,4.6462,126.6697
5,68582.238,26735.484,11.92,5.2946,113.6132
5,68582.238,26735.484,14.23,5.667,112.1031
5,68582.238,26735.484,16.54,6.5682,111.3205
5,68582.238,26735.484,18.85,7.2213,112.622
5,68582.238,26735.484,21.16,7.4733,117.2523
5,68582.238,26735.484,23.47,7.3348,119.4001
5,68582.238,26735.484,25.77,7.9857,118.5638
5,68582.238,26735.484,28.08,8.1698,116.847
5,68582.238,26735.484,30.39,8.1805,120.3135
5,68582.238,26735.484,32.7,8.0105,120.3123
5,68582.238,26735.484,35.01,8.153,120.0315
5,68582.238,26735.484,37.31,8.2031,120.0683
5,68582.238,26735.484,39.62,8.0574,119.4455
5,68582.238,26735.484,41.93,8.2385,120.1113
5,68582.238,26735.484,44.24,7.6631,114.6515
5,68582.238,26735.484,46.55,7.9925,116.558
5,68582.238,26735.484,48.86,7.8292,117.3859
5,68582.238,26735.484,51.16,7.7231,117.9949
5,68582.238,26735.484,53.47,7.8078,118.7981
5,68582.238,26735.484,55.78,7.8607,119.2431
5,68582.238,26735.484,58.09,7.7297,118.7033
5,68582.238,26735.484,60.4,7.5909,118.1621
5,68582.238,26735.484,62.7,7.7777,119.8926
5,68582.238,26735.484,65.01,7.8564,120.0603
5,68582.238,26735.484,67.32,7.6089,117.4481
5,68582.238,26735.484,69.63,7.6383,117.0931
5,68582.238,26735.484,71.94,7.8385,118.1384
5,68582.238,26735.484,74.25,7.6406,116.2297
5,68582.238,26735.484,76.55,7.7897,117.7847
5,68582.238,26735.484,78.86,7.5155,115.5221
5,68582.238,26735.484,81.17,7.2664,113.5321
5,68582.238,26735.484,83.48,7.0648,111.9669
5,68582.238,26735.484,85.79,7.2992,114.9287
5,68582.238,26735.484,88.09,7.3263,115.4366
5,68582.238,26735.484,90.4,7.0239,112.8317
5,68582.238,26735.484,92.71,6.7638,110.5182
5,68582.238,26735.484,95.02,6.6921,110.0341
5,68582.238,26735.484,97.33,6.9392,112.9597
5,68582.238,26735.484,99.64,6.8349,112.3294
5,68582.238,26735.484,101.94,6.5728,110.0106
5,68582.238,26735.484,104.25,6.2875,106.8593
6,68582.238,26737.485,5.0,9.7441,158.6701
6,68582.238,26737.485,7.31,3.9738,141.2152
6,68582.238,26737.485,9.62,4.0491,129.8615
6,68582.238,26737.485,11.92,4.4943,115.4707
6,68582.238,26737.485,14.23,5.1776,103.2464
6,68582.238,26737.485,16.54,5.8151,110.5811
6,68582.238,26737.485,18.85,6.4676,115.021
6,68582.238,26737.485,21.16,7.1849,112.182
6,68582.238,26737.485,23.47,7.5398,114.8113
6,68582.238,26737.485,25.77,7.6794,116.8046
6,68582.238,26737.485,28.08,7.7443,119.2342
6,68582.238,26737.485,30.39,7.665,115.4465
6,68582.238,26737.485,32.7,7.9777,115.9224
6,68582.238,26737.485,35.01,8.0045,117.8401
6,68582.238,26737.485,37.31,7.9628,117.8737
6,68582.238,26737.485,39.62,8.2503,117.166
6,68582.238,26737.485,41.93,8.1877,116.3904
6,68582.238,26737.485,44.24,8.1529,117.7507
6,68582.238,26737.485,46.55,8.0823,117.525
6,68582.238,26737.485,48.86,8.0809,116.6331
6,68582.238,26737.485,51.16,7.9038,114.9332
6,68582.238,26737.485,53.47,7.5935,113.2169
6,68582.238,26737.485,55.78,7.9096,119.0013
6,68582.238,26737.485,58.09,7.7733,118.7669
6,68582.238,26737.485,60.4,7.6453,117.5562
6,68582.238,26737.485,62.7,7.8733,118.8759
6,68582.238,26737.485,65.01,7.889,118.6452
6,68582.238,26737.485,67.32,7.8104,117.5127
6,68582.238,26737.485,69.63,7.6606,115.8103
6,68582.238,26737.485,71.94,7.8507,116.6225
6,68582.238,26737.485,74.25,7.5393,113.9418
6,68582.238,26737.485,76.55,7.7499,115.9597
6,68582.238,26737.485,78.86,7.8188,116.4413
6,68582.238,26737.485,81.17,7.5025,113.6367
6,68582.238,26737.485,83.48,7.1382,110.4658
6,68582.238,26737.485,85.79,7.417,112.1711
6,68582.238,26737.485,88.09,7.6491,113.6485
6,68582.238,26737.485,90.4,7.4368,112.0495
6,68582.238,26737.485,92.71,7.4036,112.2638
6,68582.238,26737.485,95.02,7.4713,113.5982
6,68582.238,26737.485,97.33,7.6178,115.651
6,68582.238,26737.485,99.64,7.464,114.4584
6,68582.238,26737.485,101.94,7.2524,111.3024
7,68582.238,26739.485,5.0,11.2964,204.3766
7,68582.238,26739.485,7.31,3.1689,117.0053
7,68582.238,26739.485,9.62,3.0823,122.2933
7,68582.238,26739.485,11.92,2.8635,110.8209
7,68582.238,26739.485,14.23,2.9192,105.6557
7,68582.238,26739.485,16.54,2.7366,98.2901
7,68582.238,26739.485,18.85,2.7191,97.0639
7,68582.238,26739.485,21.16,2.4921,93.8128
7,68582.238,26739.485,23.47,2.34,92.388
7,68582.238,26739.485,25.77,2.368,93.2024
7,68582.238,26739.485,28.08,2.3465,96.1908
7,68582.238,26739.485,30.39,2.3176,99.4629
7,68582.238,26739.485,32.7,2.3092,98.1546
7,68582.238,26739.485,35.01,2.2544,95.3001
7,68582.238,26739.485,37.31,2.1114,91.9541
7,68582.238,26739.485,39.62,2.1073,93.4009
7,68582.238,26739.485,41.93,2.0942,94.7284
7,68582.238,26739.485,44.24,2.1488,95.4871
7,68582.238,26739.485,46.55,2.1385,95.9913
7,68582.238,26739.485,48.86,2.146,99.9889
7,68582.238,26739.485,51.16,2.1964,103.0284
7,68582.238,26739.485,53.47,2.1563,102.0391
7,68582.238,26739.485,55.78,2.2169,105.7346
7,68582.238,26739.485,58.09,2.1775,107.0227
7,68582.238,26739.485,60.4,2.2257,109.1681
7,68582.238,26739.485,62.7,2.3008,113.4153
7,68582.238,26739.485,65.01,2.3052,115.1326
7,68582.238,26739.485,67.32,2.3459,115.6569
7,68582.238,26739.485,69.63,2.4103,116.7919
7,68582.238,26739.485,71.94,2.4322,118.0381
7,68582.238,26739.485,74.25,2.5123,121.9271
7,68582.238,26739.485,76.55,2.5218,121.4199
7,68582.238,26739.485,78.86,2.5646,121.3521
7,68582.238,26739.485,81.17,2.632,120.9803
7,68582.238,26739.485,83.48,2.6506,120.7999
7,68582.238,26739.485,85.79,2.6984,121.6525
7,68582.238,26739.485,88.09,2.73,122.4992
7,68582.238,26739.485,90.4,2.7866,125.9893
7,68582.238,26739.485,92.71,2.8141,127.8877
7,68582.238,26739.485,95.02,2.8649,129.5707
7,68582.238,26739.485,97.33,2.9371,130.5749
7,68582.238,26739.485,99.64,2.9945,130.515
7,68582.238,26739.485,101.94,2.9797,127.8302
8,68579.238,26741.485,7.31,2.3985,90.1772
8,68579.238,26741.485,9.62,1.8478,91.8453
8,68579.238,26741.485,11.92,1.9105,114.804
8,68579.238,26741.485,14.23,1.993,106.3795
8,68579.238,26741.485,16.54,2.217,89.6334
8,68579.238,26741.485,18.85,2.1032,83.1745
8,68579.238,26741.485,21.16,2.0333,80.3236
8,68579.238,26741.485,23.47,2.0294,80.3364
8,68579.238,26741.485,25.77,2.0256,80.3492
8,68579.238,26741.485,28.08,2.0217,80.3619
8,68579.238,26741.485,30.39,2.0179,80.3747
8,68579.238,26741.485,32.7,2.014,80.3875
8,68579.238,26741.485,35.01,2.0101,80.4003
8,68579.238,26741.485,37.31,2.0063,80.4131
8,68579.238,26741.485,39.62,2.0024,80.4259
8,68579.238,26741.485,41.93,2.0417,82.6871
8,68579.238,26741.485,44.24,2.0005,83.2955
8,68579.238,26741.485,46.55,2.0226,83.3933
8,68579.238,26741.485,48.86,2.0231,84.5891
8,68579.238,26741.485,51.16,2.0741,88.9639
8,68579.238,26741.485,53.47,2.1077,89.2581
8,68579.238,26741.485,55.78,2.1594,88.3729
8,68579.238,26741.485,58.09,2.1436,88.3636
8,68579.238,26741.485,60.4,2.0951,88.4645
8,68579.238,26741.485,62.7,2.1207,92.309
8,68579.238,26741.485,65.01,2.1464,95.383
8,68579.238,26741.485,67.32,2.1375,96.7251
8,68579.238,26741.485,69.63,2.197,98.5992
8,68579.238,26741.485,71.94,2.2195,97.8408
8,68579.238,26741.485,74.25,2.249,97.6186
8,68579.238,26741.485,76.55,2.2397,97.1478
8,68579.238,26741.485,78.86,2.283,98.3811
8,68579.238,26741.485,81.17,2.3491,100.7067
8,68579.238,26741.485,83.48,2.3607,101.4649
8,68579.238,26741.485,85.79,2.4251,103.798
8,68579.238,26741.485,88.09,2.4507,104.3937
8,68579.238,26741.485,90.4,2.499,105.5209
8,68579.238,26741.485,92.71,2.5741,106.687
8,68579.238,26741.485,95.02,2.6252,107.4311
8,68579.238,26741.485,97.33,2.6578,108.3302
8,68579.238,26741.485,99.64,2.7142,110.2105
8,68579.238,26741.485,101.94,2.6685,106.9411
9,68579.238,26743.485,5.0,8.5955,196.5011
9,68579.238,26743.485,7.31,3.6979,130.47
9,68579.238,26743.485,9.62,2.8933,119.5424
9,68579.238,26743.485,11.92,2.6154,120.6497
9,68579.238,26743.485,14.23,2.5416,114.2483
9,68579.238,26743.485,16.54,2.6008,113.1587
9,68579.238,26743.485,18.85,2.5655,108.763
9,68579.238,26743.485,21.16,2.6092,96.6966
9,68579.238,26743.485,23.47,2.4188,90.985
9,68579.238,26743.485,25.77,2.4348,95.8071
9,68579.238,26743.485,28.08,2.5276,101.7365
9,68579.238,26743.485,30.39,2.2937,96.6163
9,68579.238,26743.485,32.7,2.3278,98.2378
9,68579.238,26743.485,35.01,2.3333,99.0995
9,68579.238,26743.485,37.31,2.2181,96.65
9,68579.238,26743.485,39.62,2.0362,92.0052
9,68579.238,26743.485,41.93,2.0173,91.8715
9,68579.238,26743.485,44.24,2.0376,91.6848
9,68579.238,26743.485,46.55,2.0535,90.747
9,68579.238,26743.485,48.86,1.9208,87.4326
9,68579.238,26743.485,51.16,1.9281,89.1713
9,68579.238,26743.485,53.47,1.9338,92.2725
9,68579.238,26743.485,55.78,1.9243,94.2847
9,68579.238,26743.485,58.09,1.8603,93.315
9,68579.238,26743.485,60.4,1.7982,92.5675
9,68579.238,26743.485,62.7,1.8436,95.3432
9,68579.238,26743.485,65.01,1.8241,95.8982
9,68579.238,26743.485,67.32,1.8197,96.5409
9,68579.238,26743.485,69.63,1.8127,97.1476
9,68579.238,26743.485,71.94,1.8088,98.3154
9,68579.238,26743.485,74.25,1.7742,97.5123
9,68579.238,26743.485,76.55,1.7921,99.2399
9,68579.238,26743.485,78.86,1.7829,99.4547
9,68579.238,26743.485,81.17,1.7848,100.0254
9,68579.238,26743.485,83.48,1.7521,99.3694
9,68579.238,26743.485,85.79,1.7837,101.2419
9,68579.238,26743.485,88.09,1.7888,101.822
9,68579.238,26743.485,90.4,1.821,103.434
9,68579.238,26743.485,92.71,1.8163,104.2602
9,68579.238,26743.485,95.02,1.8392,106.3405
9,68579.238,26743.485,97.33,1.8165,106.1724
9,68579.238,26743.485,99.64,1.8612,107.2038
9,68579.238,26743.485,101.94,1.7855,102.5661
10,68579.238,26747.486,5.0,8.5515,133.0574
10,68579.238,26747.486,7.31,3.8521,120.6625
10,68579.238,26747.486,9.62,4.175,111.6405
10,68579.238,26747.486,11.92,4.749,96.8848
10,68579.238,26747.486,14.23,5.4015,88.2834
10,68579.238,26747.486,16.54,5.951,85.5692
10,68579.238,26747.486,18.85,6.2298,83.7781
10,68579.238,26747.486,21.16,6.3089,83.773
11,68576.238,26749.486,7.31,3.4882,122.1153
11,68576.238,26749.486,9.62,3.8064,127.8953
11,68576.238,26749.486,11.92,4.1839,107.5848
11,68576.238,26749.486,14.23,4.4936,103.3737
11,68576.238,26749.486,16.54,5.0363,94.2387
11,68576.238,26749.486,18.85,4.7808,87.2286
11,68576.238,26749.486,21.16,4.8461,87.3073
11,68576.238,26749.486,23.47,4.7846,85.4049
11,68576.238,26749.486,25.77,4.4468,81.3447
11,68576.238,26749.486,28.08,4.2103,80.611
11,68576.238,26749.486,30.39,4.0037,82.3821
11,68576.238,26749.486,32.7,3.9699,85.7353
11,68576.238,26749.486,35.01,4.0336,88.5065
11,68576.238,26749.486,37.31,3.8515,87.9503
11,68576.238,26749.486,39.62,3.6973,88.0307
11,68576.238,26749.486,41.93,3.6204,88.3462
11,68576.238,26749.486,44.24,3.5799,87.7499
11,68576.238,26749.486,46.55,3.4314,85.2227
11,68576.238,26749.486,48.86,3.4645,85.2561
11,68576.238,26749.486,51.16,3.4573,85.1137
11,68576.238,26749.486,53.47,3.3424,84.0151
11,68576.238,26749.486,55.78,3.3126,84.1982
11,68576.238,26749.486,58.09,3.3273,85.7288
11,68576.238,26749.486,60.4,3.3089,86.1655
11,68576.238,26749.486,62.7,3.1741,84.6109
11,68576.238,26749.486,65.01,3.2421,86.7857
11,68576.238,26749.486,67.32,3.1932,86.6978
11,68576.238,26749.486,69.63,3.0238,84.4149
11,68576.238,26749.486,71.94,3.1616,89.0822
11,68576.238,26749.486,74.25,3.0644,87.9563
11,68576.238,26749.486,76.55,3.1047,89.3718
11,68576.238,26749.486,78.86,3.0407,88.3505
11,68576.238,26749.486,81.17,3.0877,89.2052
11,68576.238,26749.486,83.48,3.0625,89.2633
11,68576.238,26749.486,85.79,3.0025,88.6966
11,68576.238,26749.486,88.09,3.046,90.3412
11,68576.238,26749.486,90.4,3.0401,90.8757
11,68576.238,26749.486,92.71,3.0477,90.973
11,68576.238,26749.486,95.02,2.9879,89.8039
11,68576.238,26749.486,97.33,3.0229,90.1865
11,68576.238,26749.486,99.64,3.0521,91.0408
11,68576.238,26749.486,101.94,2.9791,89.387
12,68576.238,26751.486,5.0,8.2936,204.4523
12,68576.238,26751.486,7.31,5.8438,213.9384
12,68576.238,26751.486,9.62,6.6054,145.6528
12,68576.238,26751.486,11.92,7.4715,118.427
12,68576.238,26751.486,14.23,8.0194,119.6543
12,68576.238,26751.486,16.54,7.7785,129.1725
12,68576.238,26751.486,18.85,8.2686,125.2648
12,68576.238,26751.486,21.16,8.3732,121.7724
12,68576.238,26751.486,23.47,8.3501,119.4378
12,68576.238,26751.486,25.77,8.0927,123.1958
12,68576.238,26751.486,28.08,7.952,121.2044
12,68576.238,26751.486,30.39,7.7021,114.1441
12,68576.238,26751.486,32.7,7.8424,111.4787
12,68576.238,26751.486,35.01,7.6528,110.6838
12,68576.238,26751.486,37.31,7.2208,107.6967
12,68576.238,26751.486,39.62,7.258,108.9347
12,68576.238,26751.486,41.93,6.9314,106.9318
12,68576.238,26751.486,44.24,6.6594,106.001
12,68576.238,26751.486,46.55,6.6308,107.6104
12,68576.238,26751.486,48.86,6.5202,106.6446
12,68576.238,26751.486,51.16,6.2812,104.3445
12,68576.238,26751.486,53.47,6.1278,102.9092
12,68576.238,26751.486,55.78,5.7164,99.1749
12,68576.238,26751.486,58.09,5.7742,101.5634
12,68576.238,26751.486,60.4,5.5804,100.938
12,68576.238,26751.486,62.7,5.4779,101.8563
12,68576.238,26751.486,65.01,5.4797,103.1605
12,68576.238,26751.486,67.32,5.1871,100.1613
12,68576.238,26751.486,69.63,5.0755,99.2849
12,68576.238,26751.486,71.94,5.1294,100.3092
12,68576.238,26751.486,74.25,4.9578,98.6911
12,68576.238,26751.486,76.55,4.8187,97.8105
12,68576.238,26751.486,78.86,4.8236,99.5591
12,68576.238,26751.486,81.17,4.6541,98.0674
12,68576.238,26751.486,83.48,4.5819,97.9547
12,68576.238,26751.486,85.79,4.5311,98.1905
12,68576.238,26751.486,88.09,4.4339,97.618
12,68576.238,26751.486,90.4,4.3638,97.2513
12,68576.238,26751.486,92.71,4.2805,96.7727
12,68576.238,26751.486,95.02,4.278,97.9901
12,68576.238,26751.486,97.33,4.2523,98.8005
12,68576.238,26751.486,99.64,4.1509,98.0727
12,68576.238,26751.486,101.94,4.1267,97.9479
13,68576.238,26753.487,11.92,1.4139,260.7983
13,68576.238,26753.487,14.23,2.1959,126.5372
13,68576.238,26753.487,16.54,3.0397,92.0862
13,68576.238,26753.487,18.85,3.7654,87.503
13,68576.238,26753.487,21.16,3.9466,91.5731
13,68576.238,26753.487,23.47,4.6518,88.2926
13,68576.238,26753.487,25.77,5.0713,93.0695
13,68576.238,26753.487,28.08,4.9387,92.6083
13,68576.238,26753.487,30.39,5.1126,94.7381
13,68576.238,26753.487,32.7,5.4787,94.6861
13,68576.238,26753.487,35.01,5.6993,97.7362
13,68576.238,26753.487,37.31,5.7772,103.2642
13,68576.238,26753.487,39.62,6.0094,106.3178
13,68576.238,26753.487,41.93,6.2247,108.5157
13,68576.238,26753.487,44.24,6.163,108.7676
13,68576.238,26753.487,46.55,6.4414,110.8302
13,68576.238,26753.487,48.86,6.7293,110.0789
13,68576.238,26753.487,51.16,6.6109,106.6341
13,68576.238,26753.487,53.47,6.8114,107.6298
13,68576.238,26753.487,55.78,6.8076,109.1323
13,68576.238,26753.487,58.09,6.9657,112.4207
13,68576.238,26753.487,60.4,6.8381,111.8825
13,68576.238,26753.487,62.7,6.8326,111.9746
13,68576.238,26753.487,65.01,6.8916,112.4985
13,68576.238,26753.487,67.32,7.1428,114.178
13,68576.238,26753.487,69.63,6.9635,112.2053
13,68576.238,26753.487,71.94,7.1712,113.5979
13,68576.238,26753.487,74.25,7.4307,117.0771
13,68576.238,26753.487,76.55,7.1873,115.5023
13,68576.238,26753.487,78.86,7.1987,116.9794
13,68576.238,26753.487,81.17,7.4832,120.7975
13,68576.238,26753.487,83.48,7.2896,119.1637
13,68576.238,26753.487,85.79,7.4295,120.2976
13,68576.238,26753.487,88.09,7.363,119.1898
13,68576.238,26753.487,90.4,7.2205,117.3016
13,68576.238,26753.487,92.71,7.5498,120.0201
13,68576.238,26753.487,95.02,7.5983,120.6898
13,68576.238,26753.487,97.33,7.318,118.3713
13,68576.238,26753.487,99.64,7.2595,118.7233
13,68576.238,26753.487,101.94,7.5161,122.5076
13,68576.238,26753.487,104.25,7.249,120.1773
14,68573.237,26755.487,5.0,10.9733,351.7559
14,68573.237,26755.487,7.31,8.3258,187.3322
14,68573.237,26755.487,9.62,8.2658,146.1587
14,68573.237,26755.487,11.92,8.2719,127.0655
14,68573.237,26755.487,14.23,8.3247,137.3218
14,68573.237,26755.487,16.54,8.9647,128.2478
14,68573.237,26755.487,18.85,8.781,129.4241
14,68573.237,26755.487,21.16,9.1377,136.5099
14,68573.237,26755.487,23.47,9.1661,138.0266
14,68573.237,26755.487,25.77,9.7267,136.6042
14,68573.237,26755.487,28.08,9.408,132.02
14,68573.237,26755.487,30.39,9.8331,136.8962
14,68573.237,26755.487,32.7,9.7802,135.6208
14,68573.237,26755.487,35.01,10.0058,134.7692
14,68573.237,26755.487,37.31,9.7606,131.5673
14,68573.237,26755.487,39.62,9.7757,132.1417
14,68573.237,26755.487,41.93,9.8837,136.4433
14,68573.237,26755.487,44.24,9.764,136.4608
14,68573.237,26755.487,46.55,10.2378,140.1563
14,68573.237,26755.487,48.86,9.918,138.2794
14,68573.237,26755.487,51.16,10.2894,142.0582
14,68573.237,26755.487,53.47,9.767,137.947
14,68573.237,26755.487,55.78,10.2727,141.803
14,68573.237,26755.487,58.09,9.9272,138.6944
14,68573.237,26755.487,60.4,10.3121,140.5126
14,68573.237,26755.487,62.7,9.8138,136.1248
14,68573.237,26755.487,65.01,9.3879,132.5136
14,68573.237,26755.487,67.32,9.4093,133.084
14,68573.237,26755.487,69.63,9.5415,136.551
14,68573.237,26755.487,71.94,9.3071,136.8432
14,68573.237,26755.487,74.25,9.569,141.5705
14,68573.237,26755.487,76.55,9.3193,139.7225
14,68573.237,26755.487,78.86,8.9495,136.5272
14,68573.237,26755.487,81.17,9.4199,139.5435
14,68573.237,26755.487,83.48,9.7074,140.8858
14,68573.237,26755.487,85.79,9.4791,138.4982
14,68573.237,26755.487,88.09,9.0786,134.8852
14,68573.237,26755.487,90.4,9.1058,134.9109
14,68573.237,26755.487,92.71,8.9598,133.788
14,68573.237,26755.487,95.02,9.3272,137.1024
14,68573.237,26755.487,97.33,9.1059,135.3356
14,68573.237,26755.487,99.64,9.1812,135.9826
14,68573.237,26755.487,101.94,9.0507,134.3736
14,68573.237,26755.487,104.25,8.7659,126.173
15,68573.237,26757.487,5.0,4.2861,383.5133
15,68573.237,26757.487,7.31,4.4732,203.9579
15,68573.237,26757.487,9.62,5.3993,136.782
15,68573.237,26757.487,11.92,5.9127,127.763
15,68573.237,26757.487,14.23,6.4435,130.3978
15,68573.237,26757.487,16.54,7.3157,124.1725
15,68573.237,26757.487,18.85,7.5802,120.0097
15,68573.237,26757.487,21.16,7.7886,123.9638
15,68573.237,26757.487,23.47,8.1781,132.7459
15,68573.237,26757.487,25.77,7.94,127.7795
15,68573.237,26757.487,28.08,8.2821,127.2767
15,68573.237,26757.487,30.39,8.1955,125.9319
15,68573.237,26757.487,32.7,8.2801,129.4456
15,68573.237,26757.487,35.01,8.5446,127.8863
15,68573.237,26757.487,37.31,8.501,125.3362
15,68573.237,26757.487,39.62,8.4723,127.2328
15,68573.237,26757.487,41.93,8.4915,130.135
15,68573.237,26757.487,44.24,8.4059,130.3714
15,68573.237,26757.487,46.55,8.5595,132.6167
15,68573.237,26757.487,48.86,8.5112,132.7023
15,68573.237,26757.487,51.16,8.4006,130.8843
15,68573.237,26757.487,53.47,8.6448,131.1782
15,68573.237,26757.487,55.78,8.6426,130.414
15,68573.237,26757.487,58.09,8.6344,130.1174
15,68573.237,26757.487,60.4,8.5506,129.3991
15,68573.237,26757.487,62.7,8.5871,130.2482
15,68573.237,26757.487,65.01,8.5901,131.4113
15,68573.237,26757.487,67.32,8.4878,130.9065
15,68573.237,26757.487,69.63,8.1382,127.7517
15,68573.237,26757.487,71.94,8.4751,130.1001
15,68573.237,26757.487,74.25,8.5182,129.8218
15,68573.237,26757.487,76.55,8.4536,129.1126
15,68573.237,26757.487,78.86,8.4641,129.5325
15,68573.237,26757.487,81.17,8.2726,128.4198
15,68573.237,26757.487,83.48,8.3211,130.3063
15,68573.237,26757.487,85.79,8.5386,133.9131
15,68573.237,26757.487,88.09,8.4688,133.6538
15,68573.237,26757.487,90.4,8.4814,133.4686
15,68573.237,26757.487,92.71,8.412,132.1515
15,68573.237,26757.487,95.02,8.4304,131.4808
15,68573.237,26757.487,97.33,8.5298,131.8606
15,68573.237,26757.487,99.64,8.4394,131.2663
15,68573.237,26757.487,101.94,8.4107,130.6698
16,68573.237,26759.487,9.62,2.8759,121.7581
16,68573.237,26759.487,11.92,3.4506,108.1759
16,68573.237,26759.487,14.23,3.8766,100.4677
16,68573.237,26759.487,16.54,4.3749,96.5921
16,68573.237,26759.487,18.85,4.768,92.2378
16,68573.237,26759.487,21.16,5.2332,95.7138
16,68573.237,26759.487,23.47,5.4415,102.1094
16,68573.237,26759.487,25.77,5.9023,102.2972
16,68573.237,26759.487,28.08,6.2129,103.8951
16,68573.237,26759.487,30.39,6.3472,110.4634
16,68573.237,26759.487,32.7,6.2557,108.61
16,68573.237,26759.487,35.01,6.2318,105.293
16,68573.237,26759.487,37.31,6.3154,106.1843
16,68573.237,26759.487,39.62,6.3209,109.5307
16,68573.237,26759.487,41.93,6.4368,110.243
16,68573.237,26759.487,44.24,6.4755,108.5632
16,68573.237,26759.487,46.55,6.3509,107.1455
16,68573.237,26759.487,48.86,6.4847,109.611
16,68573.237,26759.487,51.16,6.4934,109.2172
16,68573.237,26759.487,53.47,6.5377,108.3828
16,68573.237,26759.487,55.78,6.4367,106.7551
16,68573.237,26759.487,58.09,6.462,106.6136
16,68573.237,26759.487,60.4,6.5416,106.6085
16,68573.237,26759.487,62.7,6.5321,106.4359
16,68573.237,26759.487,65.01,6.4313,106.1799
16,68573.237,26759.487,67.32,6.0953,103.4017
16,68573.237,26759.487,69.63,6.3872,107.7437
16,68573.237,26759.487,71.94,6.4145,108.0733
16,68573.237,26759.487,74.25,6.2924,106.7759
16,68573.237,26759.487,76.55,6.3914,107.2077
16,68573.237,26759.487,78.86,6.4306,107.213
16,68573.237,26759.487,81.17,6.4136,107.108
16,68573.237,26759.487,83.48,6.3471,106.7218
16,68573.237,26759.487,85.79,6.3827,107.4382
16,68573.237,26759.487,88.09,6.2766,106.6267
16,68573.237,26759.487,90.4,6.2852,106.7802
16,68573.237,26759.487,92.71,6.2017,105.9561
16,68573.237,26759.487,95.02,6.2085,105.9297
16,68573.237,26759.487,97.33,6.1827,105.7683
16,68573.237,26759.487,99.64,6.0882,105.0814
16,68573.237,26759.487,101.94,6.1246,106.0283
16,68573.237,26759.487,104.25,5.9224,101.5048
17,68573.237,26761.488,5.0,4.0998,175.26
17,68573.237,26761.488,7.31,3.786,214.2246
17,68573.237,26761.488,9.62,4.4626,143.1142
17,68573.237,26761.488,11.92,4.9693,117.2967
17,68573.237,26761.488,14.23,5.738,112.9243
17,68573.237,26761.488,16.54,6.2611,117.7325
17,68573.237,26761.488,18.85,6.7777,115.5944
17,68573.237,26761.488,21.16,6.9787,109.3638
17,68573.237,26761.488,23.47,6.743,108.3478
17,68573.237,26761.488,25.77,6.8957,115.2408
17,68573.237,26761.488,28.08,6.9103,119.3686
17,68573.237,26761.488,30.39,7.1777,119.2501
17,68573.237,26761.488,32.7,7.087,117.0109
17,68573.237,26761.488,35.01,7.1001,116.2895
17,68573.237,26761.488,37.31,7.2366,113.749
17,68573.237,26761.488,39.62,7.0333,109.9984
17,68573.237,26761.488,41.93,7.078,111.5834
17,68573.237,26761.488,44.24,6.9391,112.8823
17,68573.237,26761.488,46.55,6.8554,112.7544
17,68573.237,26761.488,48.86,6.6311,110.9317
17,68573.237,26761.488,51.16,6.6943,113.0759
17,68573.237,26761.488,53.47,6.5881,112.795
17,68573.237,26761.488,55.78,6.4421,110.7788
17,68573.237,26761.488,58.09,6.5316,109.8733
17,68573.237,26761.488,60.4,6.6025,109.37
17,68573.237,26761.488,62.7,6.343,106.7885
17,68573.237,26761.488,65.01,6.4991,108.5292
17,68573.237,26761.488,67.32,6.397,107.5538
17,68573.237,26761.488,69.63,6.1207,104.7979
17,68573.237,26761.488,71.94,6.2404,105.4933
17,68573.237,26761.488,74.25,6.0168,103.0712
17,68573.237,26761.488,76.55,5.8666,101.1359
17,68573.237,26761.488,78.86,6.0151,101.7438
17,68573.237,26761.488,81.17,5.9265,100.7227
17,68573.237,26761.488,83.48,5.893,100.5115
17,68573.237,26761.488,85.79,5.7841,99.8279
17,68573.237,26761.488,88.09,5.7761,100.1045
17,68573.237,26761.488,90.4,5.7369,99.5826
17,68573.237,26761.488,92.71,5.6619,98.5302
17,68573.237,26761.488,95.02,5.6678,98.0171
17,68573.237,26761.488,97.33,5.6644,97.3433
17,68573.237,26761.488,99.64,5.5181,95.6864
17,68573.237,26761.488,101.94,5.4478,93.6229
18,68617.243,26757.487,5.0,3.7313,316.0644
18,68617.243,26757.487,7.31,4.1854,303.4119
18,68617.243,26757.487,9.62,5.4998,179.5893
18,68617.243,26757.487,11.92,6.407,170.788
18,68617.243,26757.487,14.23,7.2137,187.1166
18,68617.243,26757.487,16.54,8.331,169.8678
18,68617.243,26757.487,18.85,8.9256,171.9525
18,68617.243,26757.487,21.16,9.2429,167.8061
18,68617.243,26757.487,23.47,9.8278,173.607
18,68617.243,26757.487,25.77,10.2079,166.9035
18,68617.243,26757.487,28.08,10.4177,164.383
18,68617.243,26757.487,30.39,10.9015,165.3007
18,68617.243,26757.487,32.7,10.5996,162.9622
18,68617.243,26757.487,35.01,10.8112,159.8822
18,68617.243,26757.487,37.31,11.0186,156.2593
18,68617.243,26757.487,39.62,10.9516,155.3299
18,68617.243,26757.487,41.93,10.6824,153.8891
18,68617.243,26757.487,44.24,10.7865,152.6774
18,68617.243,26757.487,46.55,10.7141,149.7619
18,68617.243,26757.487,48.86,10.9087,150.4058
18,68617.243,26757.487,51.16,10.658,148.9695
18,68617.243,26757.487,53.47,10.5951,148.6487
18,68617.243,26757.487,55.78,10.67,148.9628
18,68617.243,26757.487,58.09,9.938,142.8711
18,68617.243,26757.487,60.4,9.944,143.7428
18,68617.243,26757.487,62.7,10.0869,145.8084
18,68617.243,26757.487,65.01,9.7764,143.8066
18,68617.243,26757.487,67.32,9.6631,143.0136
18,68617.243,26757.487,69.63,9.6266,142.7145
18,68617.243,26757.487,71.94,9.866,144.1025
18,68617.243,26757.487,74.25,9.4237,140.1662
18,68617.243,26757.487,76.55,9.594,140.4181
18,68617.243,26757.487,78.86,9.3731,137.8804
18,68617.243,26757.487,81.17,9.1666,135.6402
18,68617.243,26757.487,83.48,9.4013,137.4125
18,68617.243,26757.487,85.79,9.2768,136.5068
18,68617.243,26757.487,88.09,8.8464,133.0198
18,68617.243,26757.487,90.4,8.9221,134.862
18,68617.243,26757.487,92.71,9.2627,138.7636
18,68617.243,26757.487,95.02,9.0463,136.9328
18,68617.243,26757.487,97.33,8.6576,133.5572
18,68617.243,26757.487,99.64,8.2688,130.1816
18,68617.243,26757.487,101.94,8.4587,126.3932
19,68617.243,26755.487,7.31,2.1748,121.3278
19,68617.243,26755.487,9.62,2.5761,138.7936
19,68617.243,26755.487,11.92,3.2923,132.7036
19,68617.243,26755.487,14.23,4.2319,150.1238
19,68617.243,26755.487,16.54,5.1612,132.9334
19,68617.243,26755.487,18.85,6.2196,140.934
19,68617.243,26755.487,21.16,6.9454,162.3658
19,68617.243,26755.487,23.47,7.4583,154.7343
19,68617.243,26755.487,25.77,7.9744,142.6751
19,68617.243,26755.487,28.08,8.4381,142.1312
19,68617.243,26755.487,30.39,8.6697,149.872
19,68617.243,26755.487,32.7,8.6873,148.9433
19,68617.243,26755.487,35.01,8.9907,147.5948
19,68617.243,26755.487,37.31,8.6168,142.7776
19,68617.243,26755.487,39.62,9.0851,146.2922
19,68617.243,26755.487,41.93,9.031,143.6434
19,68617.243,26755.487,44.24,9.2875,140.5167
19,68617.243,26755.487,46.55,9.1104,137.1495
19,68617.243,26755.487,48.86,9.2863,138.2955
19,68617.243,26755.487,51.16,8.6344,132.8417
19,68617.243,26755.487,53.47,8.7243,133.4453
19,68617.243,26755.487,55.78,8.8578,134.7856
19,68617.243,26755.487,58.09,8.3151,130.3119
19,68617.243,26755.487,60.4,8.5523,133.7799
19,68617.243,26755.487,62.7,8.15,130.3398
19,68617.243,26755.487,65.01,8.0713,129.9836
19,68617.243,26755.487,67.32,7.9543,128.6308
19,68617.243,26755.487,69.63,7.9549,127.9989
19,68617.243,26755.487,71.94,7.9608,127.3151
19,68617.243,26755.487,74.25,7.7702,124.9007
19,68617.243,26755.487,76.55,7.7575,123.9396
19,68617.243,26755.487,78.86,7.4981,121.1672
19,68617.243,26755.487,81.17,7.3772,119.589
19,68617.243,26755.487,83.48,7.5377,120.6032
19,68617.243,26755.487,85.79,7.1924,117.3952
19,68617.243,26755.487,88.09,6.847,114.1872
19,68617.243,26755.487,90.4,7.0176,116.2682
19,68617.243,26755.487,92.71,6.8712,115.371
19,68617.243,26755.487,95.02,6.9267,116.7967
19,68617.243,26755.487,97.33,6.6741,114.6675
19,68617.243,26755.487,99.64,6.3967,111.9703
19,68617.243,26755.487,101.94,6.1051,108.9467
20,68617.243,26753.487,9.62,2.262,104.6005
20,68617.243,26753.487,11.92,2.5646,127.6392
20,68617.243,26753.487,14.23,2.62,119.821
20,68617.243,26753.487,16.54,2.7644,106.9643
20,68617.243,26753.487,18.85,2.861,100.5556
20,68617.243,26753.487,21.16,2.9076,101.469
20,68617.243,26753.487,23.47,2.8106,98.5646
20,68617.243,26753.487,25.77,2.802,94.5711
20,68617.243,26753.487,28.08,2.7905,96.6861
20,68617.243,26753.487,30.39,2.7116,97.4387
20,68617.243,26753.487,32.7,2.6783,94.7016
20,68617.243,26753.487,35.01,2.7292,92.6203
20,68617.243,26753.487,37.31,2.6812,92.5702
20,68617.243,26753.487,39.62,2.6274,93.3812
20,68617.243,26753.487,41.93,2.6207,93.7487
20,68617.243,26753.487,44.24,2.6051,92.3047
20,68617.243,26753.487,46.55,2.5023,89.6275
20,68617.243,26753.487,48.86,2.4998,90.0971
20,68617.243,26753.487,51.16,2.4834,89.8887
20,68617.243,26753.487,53.47,2.4193,88.8583
20,68617.243,26753.487,55.78,2.3772,88.1693
20,68617.243,26753.487,58.09,2.3447,88.3399
20,68617.243,26753.487,60.4,2.2892,88.1357
20,68617.243,26753.487,62.7,2.3104,89.6364
20,68617.243,26753.487,65.01,2.2859,89.6633
20,68617.243,26753.487,67.32,2.2368,88.7072
20,68617.243,26753.487,69.63,2.2273,88.4546
20,68617.243,26753.487,71.94,2.1981,87.679
20,68617.243,26753.487,74.25,2.1726,87.0412
20,68617.243,26753.487,76.55,2.1638,87.1015
20,68617.243,26753.487,78.86,2.134,86.6378
20,68617.243,26753.487,81.17,2.1287,86.9133
20,68617.243,26753.487,83.48,2.0879,86.3909
20,68617.243,26753.487,85.79,2.0753,86.4155
20,68617.243,26753.487,88.09,2.0452,85.8479
20,68617.243,26753.487,90.4,2.0515,86.1771
20,68617.243,26753.487,92.71,2.0248,85.6936
20,68617.243,26753.487,95.02,2.0075,85.3309
20,68617.243,26753.487,97.33,1.9991,85.1842
20,68617.243,26753.487,99.64,1.9819,84.6994
20,68617.243,26753.487,101.94,1.9192,81.7635
21,68584.239,26737.485,5.0,6.5178,121.4771
21,68584.239,26737.485,7.31,3.0628,94.6592
21,68584.239,26737.485,9.62,2.6515,94.1264
21,68584.239,26737.485,11.92,2.3322,91.9244
21,68584.239,26737.485,14.23,2.0435,86.6445
21,68584.239,26737.485,16.54,2.03,85.1015
21,68584.239,26737.485,18.85,2.0893,90.5973
21,68584.239,26737.485,21.16,2.1321,98.5436
21,68584.239,26737.485,23.47,2.1387,88.7
21,68584.239,26737.485,25.77,2.1767,89.4655
21,68584.239,26737.485,28.08,2.3186,97.7338
21,68584.239,26737.485,30.39,2.314,96.9017
21,68584.239,26737.485,32.7,2.4047,102.9422
21,68584.239,26737.485,35.01,2.4256,102.8907
21,68584.239,26737.485,37.31,2.4845,103.0092
21,68584.239,26737.485,39.62,2.4715,99.668
21,68584.239,26737.485,41.93,2.5579,100.8913
21,68584.239,26737.485,44.24,2.459,100.065
21,68584.239,26737.485,46.55,2.5335,101.7101
21,68584.239,26737.485,48.86,2.5405,99.946
21,68584.239,26737.485,51.16,2.5234,98.9839
21,68584.239,26737.485,53.47,2.5448,99.4025
21,68584.239,26737.485,55.78,2.5138,97.9258
21,68584.239,26737.485,58.09,2.5408,98.2349
21,68584.239,26737.485,60.4,2.5815,100.9191
21,68584.239,26737.485,62.7,2.5452,100.2642
21,68584.239,26737.485,65.01,2.55,99.5844
21,68584.239,26737.485,67.32,2.5282,98.1364
21,68584.239,26737.485,69.63,2.5473,97.3782
21,68584.239,26737.485,71.94,2.544,97.2445
21,68584.239,26737.485,74.25,2.6154,99.3052
21,68584.239,26737.485,76.55,2.5272,97.7127
21,68584.239,26737.485,78.86,2.6279,100.9815
21,68584.239,26737.485,81.17,2.5583,99.7355
21,68584.239,26737.485,83.48,2.5759,99.5853
21,68584.239,26737.485,85.79,2.5721,98.8357
21,68584.239,26737.485,88.09,2.588,98.3782
21,68584.239,26737.485,90.4,2.608,98.5667
21,68584.239,26737.485,92.71,2.6048,98.9068
21,68584.239,26737.485,95.02,2.5957,99.3492
21,68584.239,26737.485,97.33,2.619,100.6513
21,68584.239,26737.485,99.64,2.6221,100.8797
21,68584.239,26737.485,101.94,2.6009,93.411
22,68584.239,26735.484,16.54,1.2447,85.1224
22,68584.239,26735.484,18.85,1.2975,83.7399
22,68584.239,26735.484,21.16,1.3724,80.489
22,68584.239,26735.484,23.47,1.4815,80.4326
22,68584.239,26735.484,25.77,1.5907,80.3762
22,68584.239,26735.484,28.08,1.6405,80.3196
22,68584.239,26735.484,30.39,1.6897,80.2631
22,68584.239,26735.484,32.7,1.739,80.2066
22,68584.239,26735.484,35.01,1.7882,80.15
22,68584.239,26735.484,37.31,1.8374,80.0935
22,68584.239,26735.484,39.62,1.8866,80.037
22,68584.239,26735.484,41.93,1.8689,80.263
22,68584.239,26735.484,44.24,1.8562,80.312
22,68584.239,26735.484,46.55,1.8436,80.3609
22,68584.239,26735.484,48.86,1.8515,82.7672
22,68584.239,26735.484,51.16,1.798,83.2763
22,68584.239,26735.484,53.47,1.8214,85.7603
22,68584.239,26735.484,55.78,1.8374,86.9968
22,68584.239,26735.484,58.09,1.8915,87.9932
22,68584.239,26735.484,60.4,1.8563,86.4401
22,68584.239,26735.484,62.7,1.8755,86.6307
22,68584.239,26735.484,65.01,1.8819,87.4983
22,68584.239,26735.484,67.32,1.838,86.9877
22,68584.239,26735.484,69.63,1.8419,88.3875
22,68584.239,26735.484,71.94,1.7849,87.1173
22,68584.239,26735.484,74.25,1.7817,87.2293
22,68584.239,26735.484,76.55,1.7673,87.1398
22,68584.239,26735.484,78.86,1.7951,88.319
22,68584.239,26735.484,81.17,1.7631,87.6247
22,68584.239,26735.484,83.48,1.7957,89.3985
22,68584.239,26735.484,85.79,1.7973,90.2078
22,68584.239,26735.484,88.09,1.8021,91.3432
22,68584.239,26735.484,90.4,1.8367,94.2686
22,68584.239,26735.484,92.71,1.8545,96.5458
22,68584.239,26735.484,95.02,1.8498,97.1009
22,68584.239,26735.484,97.33,1.8376,97.4359
22,68584.239,26735.484,99.64,1.8516,98.6467
22,68584.239,26735.484,101.94,1.9019,101.0909
22,68584.239,26735.484,104.25,1.9193,101.047
23,68584.239,26733.484,7.31,2.7291,88.2786
23,68584.239,26733.484,9.62,2.4958,104.0673
23,68584.239,26733.484,11.92,2.1624,100.092
23,68584.239,26733.484,14.23,1.9987,95.8133
23,68584.239,26733.484,16.54,1.8987,86.5211
23,68584.239,26733.484,18.85,1.8716,82.4038
23,68584.239,26733.484,21.16,1.946,82.0633
23,68584.239,26733.484,23.47,1.9299,81.8945
23,68584.239,26733.484,25.77,1.9138,81.7258
23,68584.239,26733.484,28.08,1.8978,81.557
