Repository: edrossi93/mecanano-ml-nanomechanics

# Datasets

All data here is **non-proprietary** and safe to redistribute, and ships as open,
human-readable **CSV** (plus a couple of `.npz`/`.xlsx`/ubyte files for the depth
curves and MNIST). No meteorite / collaborator EBSD / unpublished data is included.

**Licensing at a glance** (see each section):
- The **author's own** measurements (curves, AFM grid, the CrN-on-Cr bilayer and
  the Al–Cu high-speed nanoindentation maps) are released **CC BY 4.0** — free to
  use *with citation*.
- The **third-party** Al–Cu / duplex HSNM maps are **CC BY 4.0** (Besharatloo &
  Wheeler, 2021) — keep their attribution.
- The **synthetic** data is pure simulation (CC0 — no rights reserved).

File: data/nanoindent_4d/crn_cr_bilayer.csv (part 1 of 58)
indent,x_um,y_um,depth_nm,H_GPa,E_GPa
0,34955.988,24976.503,5.0,5.2139,347.6211
0,34955.988,24976.503,6.36,6.311,274.9644
0,34955.988,24976.503,7.73,7.616,222.3697
0,34955.988,24976.503,9.09,8.6459,199.8324
0,34955.988,24976.503,10.46,9.5914,188.9722
0,34955.988,24976.503,11.82,10.08,182.2107
0,34955.988,24976.503,13.19,10.2466,179.2084
0,34955.988,24976.503,14.55,10.5936,173.7919
0,34955.988,24976.503,15.91,10.9812,172.316
0,34955.988,24976.503,17.28,11.2996,177.2112
0,34955.988,24976.503,18.64,11.6679,183.8736
0,34955.988,24976.503,20.01,11.8735,187.4572
0,34955.988,24976.503,21.37,12.2837,191.9535
0,34955.988,24976.503,22.74,12.5335,196.9802
0,34955.988,24976.503,24.1,12.8343,201.8715
0,34955.988,24976.503,25.46,13.0261,202.15
0,34955.988,24976.503,26.83,13.3335,201.4766
0,34955.988,24976.503,28.19,13.5369,201.6986
0,34955.988,24976.503,29.56,13.7661,203.9816
0,34955.988,24976.503,30.92,14.0198,205.5126
0,34955.988,24976.503,32.28,14.1723,204.6072
0,34955.988,24976.503,33.65,14.3873,204.3773
0,34955.988,24976.503,35.01,14.5151,204.5911
0,34955.988,24976.503,36.38,14.771,205.97
0,34955.988,24976.503,37.74,14.8626,205.3931
0,34955.988,24976.503,39.11,15.1314,205.7803
0,34955.988,24976.503,40.47,15.2255,205.3033
0,34955.988,24976.503,41.83,15.4103,206.138
0,34955.988,24976.503,43.2,15.5194,207.05
0,34955.988,24976.503,44.56,15.6096,208.0415
0,34955.988,24976.503,45.93,15.733,209.5715
0,34955.988,24976.503,47.29,15.7653,210.8209
0,34955.988,24976.503,48.66,15.8522,212.1958
0,34955.988,24976.503,50.02,15.8943,212.6651
0,34955.988,24976.503,51.38,15.8562,211.9267
0,34955.988,24976.503,52.75,15.95,211.3941
0,34955.988,24976.503,54.11,15.9799,210.0981
0,34955.988,24976.503,55.48,16.0535,208.9928
0,34955.988,24976.503,56.84,16.063,207.2871
0,34955.988,24976.503,58.21,16.0873,205.6717
0,34955.988,24976.503,59.57,16.0629,204.0778
0,34955.988,24976.503,60.93,16.0038,202.5074
0,34955.988,24976.503,62.3,15.6515,197.0423
0,34955.988,24976.503,63.66,15.7842,178.2505
1,34930.794,24976.503,5.0,4.8214,425.6886
1,34930.794,24976.503,6.36,6.1959,339.6845
1,34930.794,24976.503,7.73,7.0826,249.1489
1,34930.794,24976.503,9.09,8.3408,218.1425
1,34930.794,24976.503,10.46,9.2467,212.6616
1,34930.794,24976.503,11.82,9.9261,209.154
1,34930.794,24976.503,13.19,10.3515,212.6437
1,34930.794,24976.503,14.55,11.0937,214.098
1,34930.794,24976.503,15.91,11.4049,215.6616
1,34930.794,24976.503,17.28,11.8647,213.8226
1,34930.794,24976.503,18.64,12.2136,210.4109
1,34930.794,24976.503,20.01,12.5335,212.5995
1,34930.794,24976.503,21.37,12.6446,213.4466
1,34930.794,24976.503,22.74,12.868,212.7214
1,34930.794,24976.503,24.1,13.1189,210.4005
1,34930.794,24976.503,25.46,13.4164,207.1203
1,34930.794,24976.503,26.83,13.7398,204.5511
1,34930.794,24976.503,28.19,14.091,204.2349
1,34930.794,24976.503,29.56,14.3463,204.692
1,34930.794,24976.503,30.92,14.3763,203.8713
1,34930.794,24976.503,32.28,14.6396,205.7462
1,34930.794,24976.503,33.65,14.7781,206.4594
1,34930.794,24976.503,35.01,14.9158,206.7247
1,34930.794,24976.503,36.38,14.9458,206.0682
1,34930.794,24976.503,37.74,15.2157,207.5046
1,34930.794,24976.503,39.11,15.3756,207.8385
1,34930.794,24976.503,40.47,15.4294,207.2068
1,34930.794,24976.503,41.83,15.5524,206.4427
1,34930.794,24976.503,43.2,15.6892,205.3931
1,34930.794,24976.503,44.56,15.886,204.3416
1,34930.794,24976.503,45.93,15.8811,202.5367
1,34930.794,24976.503,47.29,15.9472,201.0819
1,34930.794,24976.503,48.66,15.8962,199.4031
1,34930.794,24976.503,50.02,15.87,198.3493
1,34930.794,24976.503,51.38,15.7842,197.2513
1,34930.794,24976.503,52.75,15.8017,197.0929
1,34930.794,24976.503,54.11,15.7211,196.3631
1,34930.794,24976.503,55.48,15.7372,196.2521
1,34930.794,24976.503,56.84,15.72,195.9533
1,34930.794,24976.503,58.21,15.6823,195.3102
1,34930.794,24976.503,59.57,15.7535,195.5932
1,34930.794,24976.503,60.93,15.6541,194.8091
1,34930.794,24976.503,62.3,15.3182,190.1437
1,34930.794,24976.503,63.66,15.1752,175.9584
2,34916.364,24976.503,5.0,2.8874,104.0332
2,34916.364,24976.503,6.36,3.1526,146.4142
2,34916.364,24976.503,7.73,3.4065,164.8573
2,34916.364,24976.503,9.09,3.8326,153.4106
2,34916.364,24976.503,10.46,4.2003,141.341
2,34916.364,24976.503,11.82,4.6025,142.4693
2,34916.364,24976.503,13.19,4.971,142.5829
2,34916.364,24976.503,14.55,5.497,146.4502
2,34916.364,24976.503,15.91,6.0426,149.3902
2,34916.364,24976.503,17.28,6.716,162.3532
2,34916.364,24976.503,18.64,7.2074,164.1726
2,34916.364,24976.503,20.01,7.7912,166.3895
2,34916.364,24976.503,21.37,8.1749,167.9041
2,34916.364,24976.503,22.74,8.6499,170.6494
2,34916.364,24976.503,24.1,9.1561,173.6427
2,34916.364,24976.503,25.46,9.616,175.3367
2,34916.364,24976.503,26.83,10.0541,175.6111
2,34916.364,24976.503,28.19,10.3795,176.6324
2,34916.364,24976.503,29.56,10.7685,179.2093
2,34916.364,24976.503,30.92,11.1821,182.7419
2,34916.364,24976.503,32.28,11.4313,183.451
2,34916.364,24976.503,33.65,11.7316,183.7987
2,34916.364,24976.503,35.01,12.0294,185.3536
2,34916.364,24976.503,36.38,12.2656,186.8775
2,34916.364,24976.503,37.74,12.4257,187.2359
2,34916.364,24976.503,39.11,12.5436,186.8387
2,34916.364,24976.503,40.47,12.7709,186.7642
2,34916.364,24976.503,41.83,12.996,186.7652
2,34916.364,24976.503,43.2,13.2413,187.2262
2,34916.364,24976.503,44.56,13.2536,186.7927
2,34916.364,24976.503,45.93,13.3559,187.4207
2,34916.364,24976.503,47.29,13.3918,187.6603
2,34916.364,24976.503,48.66,13.5498,188.7738
2,34916.364,24976.503,50.02,13.5909,188.5487
2,34916.364,24976.503,51.38,13.6697,188.3524
2,34916.364,24976.503,52.75,13.7683,188.5622
2,34916.364,24976.503,54.11,13.8431,188.7532
2,34916.364,24976.503,55.48,14.0287,189.8943
2,34916.364,24976.503,56.84,14.0771,189.9679
2,34916.364,24976.503,58.21,14.0743,189.6864
2,34916.364,24976.503,59.57,14.1198,189.3547
2,34916.364,24976.503,60.93,14.1769,189.2043
2,34916.364,24976.503,62.3,13.9155,182.7746
2,34916.364,24976.503,63.66,13.6719,170.5129
3,34900.791,24976.503,5.0,3.3946,196.6328
3,34900.791,24976.503,6.36,3.8765,276.0291
3,34900.791,24976.503,7.73,4.6477,239.0381
3,34900.791,24976.503,9.09,5.4638,201.6026
3,34900.791,24976.503,10.46,6.2739,188.1613
3,34900.791,24976.503,11.82,7.0176,188.0177
3,34900.791,24976.503,13.19,8.0639,196.7342
3,34900.791,24976.503,14.55,8.8744,194.4065
3,34900.791,24976.503,15.91,9.344,199.2354
3,34900.791,24976.503,17.28,10.0127,203.46
3,34900.791,24976.503,18.64,10.6746,201.4561
3,34900.791,24976.503,20.01,10.9188,200.501
3,34900.791,24976.503,21.37,11.1598,198.9827
3,34900.791,24976.503,22.74,11.4455,197.2773
3,34900.791,24976.503,24.1,11.442,193.7821
3,34900.791,24976.503,25.46,11.751,194.6254
3,34900.791,24976.503,26.83,11.9817,196.5832
3,34900.791,24976.503,28.19,12.1776,199.0095
3,34900.791,24976.503,29.56,12.6009,203.1698
3,34900.791,24976.503,30.92,12.9164,206.153
3,34900.791,24976.503,32.28,13.1257,207.5729
3,34900.791,24976.503,33.65,13.4395,208.6307
3,34900.791,24976.503,35.01,13.6359,208.5645
3,34900.791,24976.503,36.38,14.0465,209.9818
3,34900.791,24976.503,37.74,14.155,209.3108
3,34900.791,24976.503,39.11,14.4141,209.669
3,34900.791,24976.503,40.47,14.4653,208.3113
3,34900.791,24976.503,41.83,14.636,207.2524
3,34900.791,24976.503,43.2,14.7099,205.5833
3,34900.791,24976.503,44.56,14.7529,203.845
3,34900.791,24976.503,45.93,14.8513,202.6285
3,34900.791,24976.503,47.29,15.0086,202.1098
3,34900.791,24976.503,48.66,15.0134,200.7387
3,34900.791,24976.503,50.02,15.0006,199.1444
3,34900.791,24976.503,51.38,15.0001,197.7875
3,34900.791,24976.503,52.75,15.0083,196.3515
3,34900.791,24976.503,54.11,14.9889,194.8224
3,34900.791,24976.503,55.48,14.9334,193.2998
3,34900.791,24976.503,56.84,14.9403,192.3162
3,34900.791,24976.503,58.21,14.9045,191.1363
3,34900.791,24976.503,59.57,14.8728,190.675
3,34900.791,24976.503,60.93,14.8122,190.2473
3,34900.791,24976.503,62.3,14.4286,184.8941
3,34900.791,24976.503,63.66,14.0087,175.5481
4,34886.36,24976.503,5.0,3.9227,264.5782
4,34886.36,24976.503,6.36,4.3729,306.6212
4,34886.36,24976.503,7.73,5.0547,232.2066
4,34886.36,24976.503,9.09,5.6876,183.7903
4,34886.36,24976.503,10.46,6.072,164.9759
4,34886.36,24976.503,11.82,6.3531,149.966
4,34886.36,24976.503,13.19,6.7721,143.1186
4,34886.36,24976.503,14.55,7.1383,141.6253
4,34886.36,24976.503,15.91,7.4123,142.0248
4,34886.36,24976.503,17.28,7.7874,151.2717
4,34886.36,24976.503,18.64,8.1961,155.6786
4,34886.36,24976.503,20.01,8.6278,160.997
4,34886.36,24976.503,21.37,8.8935,161.265
4,34886.36,24976.503,22.74,9.1028,164.4336
4,34886.36,24976.503,24.1,9.4171,170.8403
4,34886.36,24976.503,25.46,9.7286,174.9397
4,34886.36,24976.503,26.83,10.2217,177.8609
4,34886.36,24976.503,28.19,10.4716,179.1581
4,34886.36,24976.503,29.56,10.8467,182.3025
4,34886.36,24976.503,30.92,11.2408,187.1485
4,34886.36,24976.503,32.28,11.522,191.6519
4,34886.36,24976.503,33.65,11.9422,197.5617
4,34886.36,24976.503,35.01,12.2877,201.6196
4,34886.36,24976.503,36.38,12.5917,204.3908
4,34886.36,24976.503,37.74,12.9285,206.951
4,34886.36,24976.503,39.11,13.2274,207.9566
4,34886.36,24976.503,40.47,13.5266,208.4018
4,34886.36,24976.503,41.83,13.8553,208.3375
4,34886.36,24976.503,43.2,14.1439,208.389
4,34886.36,24976.503,44.56,14.2755,207.9611
4,34886.36,24976.503,45.93,14.6072,210.29
4,34886.36,24976.503,47.29,14.6596,210.2407
4,34886.36,24976.503,48.66,14.8429,210.2078
4,34886.36,24976.503,50.02,14.9921,209.6094
4,34886.36,24976.503,51.38,15.1205,208.3613
4,34886.36,24976.503,52.75,15.2023,206.7413
4,34886.36,24976.503,54.11,15.3318,205.8363
4,34886.36,24976.503,55.48,15.3725,204.6232
4,34886.36,24976.503,56.84,15.3959,203.4583
4,34886.36,24976.503,58.21,15.3972,202.4501
4,34886.36,24976.503,59.57,15.367,201.3443
4,34886.36,24976.503,60.93,15.2986,199.8538
4,34886.36,24976.503,62.3,15.0874,195.9301
4,34886.36,24976.503,63.66,15.0774,177.8112
5,34871.978,24976.503,5.0,2.8847,182.6104
5,34871.978,24976.503,6.36,3.7329,254.9558
5,34871.978,24976.503,7.73,4.5156,229.8672
5,34871.978,24976.503,9.09,5.2669,205.274
5,34871.978,24976.503,10.46,6.3975,210.6133
5,34871.978,24976.503,11.82,7.1734,206.9271
5,34871.978,24976.503,13.19,7.9261,200.4529
5,34871.978,24976.503,14.55,8.7992,197.6375
5,34871.978,24976.503,15.91,9.4208,205.5927
5,34871.978,24976.503,17.28,10.2774,207.2931
5,34871.978,24976.503,18.64,10.7729,209.8248
5,34871.978,24976.503,20.01,11.2455,208.9138
5,34871.978,24976.503,21.37,11.7035,208.8468
5,34871.978,24976.503,22.74,12.0691,208.5649
5,34871.978,24976.503,24.1,12.4053,208.4188
5,34871.978,24976.503,25.46,12.8747,209.2512
5,34871.978,24976.503,26.83,13.3022,209.1074
5,34871.978,24976.503,28.19,13.5127,206.9653
5,34871.978,24976.503,29.56,13.6456,204.9582
5,34871.978,24976.503,30.92,13.8684,202.4634
5,34871.978,24976.503,32.28,13.9033,199.2637
5,34871.978,24976.503,33.65,14.1172,198.2899
5,34871.978,24976.503,35.01,14.2602,198.3419
5,34871.978,24976.503,36.38,14.2473,197.5473
5,34871.978,24976.503,37.74,14.3755,197.7824
5,34871.978,24976.503,39.11,14.4145,197.0913
5,34871.978,24976.503,40.47,14.423,195.9222
5,34871.978,24976.503,41.83,14.3819,194.2663
5,34871.978,24976.503,43.2,14.4638,193.2246
5,34871.978,24976.503,44.56,14.5901,192.6791
5,34871.978,24976.503,45.93,14.6389,192.2428
5,34871.978,24976.503,47.29,14.6149,191.936
5,34871.978,24976.503,48.66,14.6523,192.383
5,34871.978,24976.503,50.02,14.5821,191.992
5,34871.978,24976.503,51.38,14.6293,192.3667
5,34871.978,24976.503,52.75,14.615,192.1808
5,34871.978,24976.503,54.11,14.6678,192.5547
5,34871.978,24976.503,55.48,14.6592,192.5829
5,34871.978,24976.503,56.84,14.529,191.7197
5,34871.978,24976.503,58.21,14.581,192.285
5,34871.978,24976.503,59.57,14.5057,191.704
5,34871.978,24976.503,60.93,14.4565,191.2494
5,34871.978,24976.503,62.3,14.4047,190.7745
5,34871.978,24976.503,63.66,14.1405,179.5985
6,34923.555,24977.122,6.36,4.0311,155.6101
6,34923.555,24977.122,7.73,5.1737,234.6662
6,34923.555,24977.122,9.09,5.7924,211.6847
6,34923.555,24977.122,10.46,6.5937,191.7515
6,34923.555,24977.122,11.82,7.3222,188.3579
6,34923.555,24977.122,13.19,8.495,188.6893
6,34923.555,24977.122,14.55,9.3628,192.3898
6,34923.555,24977.122,15.91,9.9719,191.7019
6,34923.555,24977.122,17.28,10.6938,199.0411
6,34923.555,24977.122,18.64,11.1299,201.4243
6,34923.555,24977.122,20.01,11.5872,192.9033
6,34923.555,24977.122,21.37,12.2183,188.1348
6,34923.555,24977.122,22.74,12.581,185.1108
6,34923.555,24977.122,24.1,12.7981,185.9097
6,34923.555,24977.122,25.46,12.9105,193.1072
6,34923.555,24977.122,26.83,12.8697,200.8482
6,34923.555,24977.122,28.19,13.0463,204.8242
6,34923.555,24977.122,29.56,13.2944,204.603
6,34923.555,24977.122,30.92,13.5644,203.431
6,34923.555,24977.122,32.28,13.711,202.3266
6,34923.555,24977.122,33.65,13.793,202.9685
6,34923.555,24977.122,35.01,14.0132,206.3478
6,34923.555,24977.122,36.38,14.1976,208.1136
6,34923.555,24977.122,37.74,14.3818,205.9886
6,34923.555,24977.122,39.11,14.6392,203.5654
6,34923.555,24977.122,40.47,14.7498,201.0484
6,34923.555,24977.122,41.83,14.8602,199.8773
6,34923.555,24977.122,43.2,14.9644,200.7561
6,34923.555,24977.122,44.56,15.0059,202.0612
6,34923.555,24977.122,45.93,15.1325,203.6598
6,34923.555,24977.122,47.29,15.1654,204.1707
6,34923.555,24977.122,48.66,15.2748,204.7417
6,34923.555,24977.122,50.02,15.3067,204.8151
6,34923.555,24977.122,51.38,15.3372,205.4718
6,34923.555,24977.122,52.75,15.3341,205.8411
6,34923.555,24977.122,54.11,15.3792,206.26
6,34923.555,24977.122,55.48,15.4254,205.6087
6,34923.555,24977.122,56.84,15.4863,204.5599
6,34923.555,24977.122,58.21,15.5224,203.1192
6,34923.555,24977.122,59.57,15.5768,201.6015
6,34923.555,24977.122,60.93,15.6431,199.1257
6,34923.555,24977.122,62.3,15.5366,196.0624
6,34923.555,24977.122,63.66,15.5119,178.9364
7,34952.368,24977.122,5.0,6.2354,486.1755
7,34952.368,24977.122,6.36,7.8215,356.1473
7,34952.368,24977.122,7.73,9.6225,267.3758
7,34952.368,24977.122,9.09,11.2457,254.6058
7,34952.368,24977.122,10.46,11.8797,292.3238
7,34952.368,24977.122,11.82,12.8616,272.9575
7,34952.368,24977.122,13.19,13.6761,266.6316
7,34952.368,24977.122,14.55,14.5118,260.6209
7,34952.368,24977.122,15.91,14.8545,255.7046
7,34952.368,24977.122,17.28,15.3564,257.7589
7,34952.368,24977.122,18.64,15.8083,261.0503
7,34952.368,24977.122,20.01,16.3542,251.679
7,34952.368,24977.122,21.37,16.7725,247.404
7,34952.368,24977.122,22.74,17.0371,251.2895
7,34952.368,24977.122,24.1,17.4976,258.7164
7,34952.368,24977.122,25.46,17.5942,261.8414
7,34952.368,24977.122,26.83,17.6354,261.1501
7,34952.368,24977.122,28.19,17.9915,256.0929
7,34952.368,24977.122,29.56,18.3805,248.9907
7,34952.368,24977.122,30.92,18.8372,243.0616
7,34952.368,24977.122,32.28,18.8953,238.4206
7,34952.368,24977.122,33.65,18.8539,237.2751
7,34952.368,24977.122,35.01,18.8198,239.8582
7,34952.368,24977.122,36.38,18.656,240.6885
7,34952.368,24977.122,37.74,18.6784,240.2225
7,34952.368,24977.122,39.11,18.7244,237.1071
7,34952.368,24977.122,40.47,18.8347,233.9776
7,34952.368,24977.122,41.83,18.8084,230.6821
7,34952.368,24977.122,43.2,18.8661,228.6274
7,34952.368,24977.122,44.56,18.8202,226.0828
7,34952.368,24977.122,45.93,18.6987,223.0759
7,34952.368,24977.122,47.29,18.6772,221.302
7,34952.368,24977.122,48.66,18.6116,219.4526
7,34952.368,24977.122,50.02,18.6993,218.5318
7,34952.368,24977.122,51.38,18.5782,216.9972
7,34952.368,24977.122,52.75,18.5484,216.7812
7,34952.368,24977.122,54.11,18.457,216.4392
7,34952.368,24977.122,55.48,18.3213,216.057
7,34952.368,24977.122,56.84,18.158,215.4961
7,34952.368,24977.122,58.21,18.08,215.621
7,34952.368,24977.122,59.57,17.935,215.1469
7,34952.368,24977.122,60.93,17.6027,211.9689
7,34952.368,24977.122,62.3,17.4686,195.2935
7,34952.368,24977.122,63.66,16.6221,189.1623
8,34894.79,24977.122,6.36,2.4982,113.6357
8,34894.79,24977.122,7.73,3.25,192.8923
8,34894.79,24977.122,9.09,4.1423,210.7969
8,34894.79,24977.122,10.46,5.1089,215.361
8,34894.79,24977.122,11.82,6.0987,210.1072
8,34894.79,24977.122,13.19,7.095,187.0276
8,34894.79,24977.122,14.55,8.0987,194.968
8,34894.79,24977.122,15.91,8.8702,197.5533
8,34894.79,24977.122,17.28,9.5801,197.388
8,34894.79,24977.122,18.64,10.0049,207.0717
8,34894.79,24977.122,20.01,10.4977,213.1471
8,34894.79,24977.122,21.37,11.0641,204.6188
8,34894.79,24977.122,22.74,11.6715,200.3767
8,34894.79,24977.122,24.1,12.0316,197.9987
8,34894.79,24977.122,25.46,12.5284,198.6503
8,34894.79,24977.122,26.83,12.8368,204.6034
8,34894.79,24977.122,28.19,12.8945,209.8756
8,34894.79,24977.122,29.56,13.3144,210.2309
8,34894.79,24977.122,30.92,13.6187,206.6908
8,34894.79,24977.122,32.28,13.9524,204.6083
8,34894.79,24977.122,33.65,14.1396,202.5786
8,34894.79,24977.122,35.01,14.2076,201.7629
8,34894.79,24977.122,36.38,14.4768,203.651
8,34894.79,24977.122,37.74,14.6073,204.4744
8,34894.79,24977.122,39.11,14.7351,205.3974
8,34894.79,24977.122,40.47,14.9444,206.0229
8,34894.79,24977.122,41.83,14.9754,205.762
8,34894.79,24977.122,43.2,15.0494,206.2199
8,34894.79,24977.122,44.56,15.1986,207.8517
8,34894.79,24977.122,45.93,15.3516,208.6784
8,34894.79,24977.122,47.29,15.3899,207.8043
8,34894.79,24977.122,48.66,15.5224,207.6701
8,34894.79,24977.122,50.02,15.5747,207.0826
8,34894.79,24977.122,51.38,15.6698,206.749
8,34894.79,24977.122,52.75,15.7191,206.099
8,34894.79,24977.122,54.11,15.8113,205.6629
8,34894.79,24977.122,55.48,15.8621,204.642
8,34894.79,24977.122,56.84,15.8287,203.2532
8,34894.79,24977.122,58.21,15.8539,202.4547
8,34894.79,24977.122,59.57,15.9465,202.1142
8,34894.79,24977.122,60.93,15.8976,201.1201
8,34894.79,24977.122,62.3,15.8786,200.6255
8,34894.79,24977.122,63.66,15.7211,198.3308
9,34880.359,24977.122,5.0,4.1062,229.3027
9,34880.359,24977.122,6.36,5.0156,316.8414
9,34880.359,24977.122,7.73,6.2361,259.9597
9,34880.359,24977.122,9.09,7.5534,255.3926
9,34880.359,24977.122,10.46,8.5465,221.8162
9,34880.359,24977.122,11.82,9.7456,200.3594
9,34880.359,24977.122,13.19,10.4216,205.215
9,34880.359,24977.122,14.55,11.1462,206.7083
9,34880.359,24977.122,15.91,11.5989,220.3905
9,34880.359,24977.122,17.28,12.0458,240.4024
9,34880.359,24977.122,18.64,12.7408,246.0255
9,34880.359,24977.122,20.01,13.4364,243.3732
9,34880.359,24977.122,21.37,14.0356,240.1994
9,34880.359,24977.122,22.74,14.5551,237.3224
9,34880.359,24977.122,24.1,14.8236,235.0936
9,34880.359,24977.122,25.46,15.1515,236.1209
9,34880.359,24977.122,26.83,15.3533,237.9985
9,34880.359,24977.122,28.19,15.6352,239.8544
9,34880.359,24977.122,29.56,15.9127,236.081
9,34880.359,24977.122,30.92,16.21,230.6077
9,34880.359,24977.122,32.28,16.3791,228.6866
9,34880.359,24977.122,33.65,16.4847,229.8122
9,34880.359,24977.122,35.01,16.7389,233.3733
9,34880.359,24977.122,36.38,16.7332,232.3447
9,34880.359,24977.122,37.74,16.8757,231.1437
9,34880.359,24977.122,39.11,17.073,230.104
9,34880.359,24977.122,40.47,17.3122,230.6874
9,34880.359,24977.122,41.83,17.1848,230.0757
9,34880.359,24977.122,43.2,17.2848,232.3953
9,34880.359,24977.122,44.56,17.3442,233.074
9,34880.359,24977.122,45.93,17.2896,231.5409
9,34880.359,24977.122,47.29,17.4243,230.97
9,34880.359,24977.122,48.66,17.4131,228.9121
9,34880.359,24977.122,50.02,17.3856,226.9975
9,34880.359,24977.122,51.38,17.3431,224.9346
9,34880.359,24977.122,52.75,17.3262,222.6727
9,34880.359,24977.122,54.11,17.3607,220.3012
9,34880.359,24977.122,55.48,17.2833,217.4155
9,34880.359,24977.122,56.84,17.2348,214.8302
9,34880.359,24977.122,58.21,17.1441,212.2294
9,34880.359,24977.122,59.57,17.0508,210.1137
9,34880.359,24977.122,60.93,17.0031,208.6487
9,34880.359,24977.122,62.3,16.5945,198.7848
9,34880.359,24977.122,63.66,15.9651,192.2893
10,34946.368,24977.122,5.0,3.774,147.5431
10,34946.368,24977.122,6.36,5.0223,223.6947
10,34946.368,24977.122,7.73,5.8505,238.5886
10,34946.368,24977.122,9.09,7.3314,204.7566
10,34946.368,24977.122,10.46,8.1697,207.4412
10,34946.368,24977.122,11.82,9.3016,185.4273
10,34946.368,24977.122,13.19,9.8182,184.8531
10,34946.368,24977.122,14.55,10.2306,185.9299
10,34946.368,24977.122,15.91,10.6971,185.1162
10,34946.368,24977.122,17.28,11.1597,185.5595
10,34946.368,24977.122,18.64,11.5417,197.2073
10,34946.368,24977.122,20.01,11.8321,207.822
10,34946.368,24977.122,21.37,12.3337,206.8472
10,34946.368,24977.122,22.74,12.869,203.5742
10,34946.368,24977.122,24.1,13.4798,206.4019
10,34946.368,24977.122,25.46,13.7407,213.5815
10,34946.368,24977.122,26.83,14.0273,222.6137
10,34946.368,24977.122,28.19,14.3579,223.3706
10,34946.368,24977.122,29.56,14.7166,216.8895
10,34946.368,24977.122,30.92,15.1372,212.3074
10,34946.368,24977.122,32.28,15.5931,210.8546
10,34946.368,24977.122,33.65,15.6199,211.2161
10,34946.368,24977.122,35.01,15.7761,215.6814
10,34946.368,24977.122,36.38,16.0564,218.8605
10,34946.368,24977.122,37.74,16.1805,218.8635
10,34946.368,24977.122,39.11,16.2657,216.3141
10,34946.368,24977.122,40.47,16.471,214.0551
10,34946.368,24977.122,41.83,16.5541,212.4597
10,34946.368,24977.122,43.2,16.7295,212.7331
10,34946.368,24977.122,44.56,16.804,212.6976
10,34946.368,24977.122,45.93,16.8238,212.4799
10,34946.368,24977.122,47.29,16.8483,212.8753
10,34946.368,24977.122,48.66,16.9439,213.4394
10,34946.368,24977.122,50.02,16.9125,213.3035
10,34946.368,24977.122,51.38,16.9006,213.7218
10,34946.368,24977.122,52.75,16.805,213.6227
10,34946.368,24977.122,54.11,16.79,213.4294
10,34946.368,24977.122,55.48,16.8304,212.8578
10,34946.368,24977.122,56.84,16.8608,211.7634
10,34946.368,24977.122,58.21,16.8657,209.9996
10,34946.368,24977.122,59.57,16.8718,208.0643
10,34946.368,24977.122,60.93,16.8299,206.0104
10,34946.368,24977.122,62.3,16.6017,198.4951
10,34946.368,24977.122,63.66,16.4989,182.6435
11,34933.176,24977.693,5.0,5.6787,335.9334
11,34933.176,24977.693,6.36,7.4731,286.6876
11,34933.176,24977.693,7.73,9.2976,291.679
11,34933.176,24977.693,9.09,11.3288,272.0415
11,34933.176,24977.693,10.46,12.7368,277.1286
11,34933.176,24977.693,11.82,14.2116,279.0378
11,34933.176,24977.693,13.19,15.2833,282.5948
11,34933.176,24977.693,14.55,16.2002,285.9422
11,34933.176,24977.693,15.91,17.1765,298.7669
11,34933.176,24977.693,17.28,17.4885,322.8946
11,34933.176,24977.693,18.64,18.4965,311.689
11,34933.176,24977.693,20.01,19.4295,290.756
11,34933.176,24977.693,21.37,19.8663,279.2292
11,34933.176,24977.693,22.74,20.4813,274.6964
11,34933.176,24977.693,24.1,20.7627,271.8066
11,34933.176,24977.693,25.46,20.9257,276.3194
11,34933.176,24977.693,26.83,20.5758,278.9053
11,34933.176,24977.693,28.19,20.7013,278.9461
11,34933.176,24977.693,29.56,20.9456,274.0063
11,34933.176,24977.693,30.92,21.2313,268.4993
11,34933.176,24977.693,32.28,21.1305,262.7223
11,34933.176,24977.693,33.65,21.3061,261.3636
11,34933.176,24977.693,35.01,21.1372,258.6517
11,34933.176,24977.693,36.38,21.116,256.4938
11,34933.176,24977.693,37.74,20.9826,252.926
11,34933.176,24977.693,39.11,21.0587,249.5385
11,34933.176,24977.693,40.47,20.8883,244.2214
11,34933.176,24977.693,41.83,20.8708,239.553
11,34933.176,24977.693,43.2,20.8459,236.1222
11,34933.176,24977.693,44.56,20.7374,233.2051
11,34933.176,24977.693,45.93,20.6084,230.9754
11,34933.176,24977.693,47.29,20.4088,229.6945
11,34933.176,24977.693,48.66,20.2416,228.7517
11,34933.176,24977.693,50.02,20.1628,228.2874
11,34933.176,24977.693,51.38,20.0234,227.9777
11,34933.176,24977.693,52.75,19.7303,226.7123
11,34933.176,24977.693,54.11,19.5694,226.9907
11,34933.176,24977.693,55.48,19.3707,226.6569
11,34933.176,24977.693,56.84,19.215,226.711
11,34933.176,24977.693,58.21,18.963,225.9097
11,34933.176,24977.693,59.57,18.8292,225.3447
11,34933.176,24977.693,60.93,18.7312,224.7233
11,34933.176,24977.693,62.3,18.1457,217.7688
11,34933.176,24977.693,63.66,18.3231,197.5949
12,34917.555,24977.693,6.36,2.8193,112.261
12,34917.555,24977.693,7.73,3.3764,182.4682
12,34917.555,24977.693,9.09,4.1298,181.6899
12,34917.555,24977.693,10.46,4.6998,173.5832
12,34917.555,24977.693,11.82,5.2843,165.1664
12,34917.555,24977.693,13.19,5.941,145.6719
12,34917.555,24977.693,14.55,6.5743,146.0905
12,34917.555,24977.693,15.91,7.2023,152.0532
12,34917.555,24977.693,17.28,7.8157,153.0083
12,34917.555,24977.693,18.64,8.2038,162.3258
12,34917.555,24977.693,20.01,8.6437,174.0549
12,34917.555,24977.693,21.37,9.1031,168.3482
12,34917.555,24977.693,22.74,9.5525,166.8555
12,34917.555,24977.693,24.1,9.8885,170.0927
12,34917.555,24977.693,25.46,10.5184,174.0384
12,34917.555,24977.693,26.83,10.8607,183.9852
12,34917.555,24977.693,28.19,11.0038,195.4969
12,34917.555,24977.693,29.56,11.2854,199.0311
12,34917.555,24977.693,30.92,11.7382,197.0668
12,34917.555,24977.693,32.28,12.2162,196.6967
12,34917.555,24977.693,33.65,12.5602,198.1025
12,34917.555,24977.693,35.01,12.8246,201.1971
12,34917.555,24977.693,36.38,12.9338,203.6797
12,34917.555,24977.693,37.74,13.2538,207.3908
12,34917.555,24977.693,39.11,13.5053,207.3769
12,34917.555,24977.693,40.47,13.8433,208.2934
12,34917.555,24977.693,41.83,13.9695,207.2383
12,34917.555,24977.693,43.2,14.1841,207.3347
12,34917.555,24977.693,44.56,14.3404,207.4844
12,34917.555,24977.693,45.93,14.5272,207.4761
12,34917.555,24977.693,47.29,14.6857,206.2621
12,34917.555,24977.693,48.66,14.7589,204.1602
12,34917.555,24977.693,50.02,14.9373,202.5858
12,34917.555,24977.693,51.38,15.0203,200.5434
12,34917.555,24977.693,52.75,15.0194,198.4458
12,34917.555,24977.693,54.11,15.1124,196.923
12,34917.555,24977.693,55.48,15.1635,195.5871
12,34917.555,24977.693,56.84,15.2401,195.0308
12,34917.555,24977.693,58.21,15.1825,193.9396
12,34917.555,24977.693,59.57,15.1698,193.5119
12,34917.555,24977.693,60.93,15.1551,193.5896
12,34917.555,24977.693,62.3,15.028,192.531
12,34917.555,24977.693,63.66,14.7487,180.7654
13,34903.172,24977.693,5.0,4.3998,259.3966
13,34903.172,24977.693,6.36,5.1792,381.5533
13,34903.172,24977.693,7.73,6.0538,261.1401
13,34903.172,24977.693,9.09,7.1785,200.4499
13,34903.172,24977.693,10.46,7.8095,210.0541
13,34903.172,24977.693,11.82,8.7906,211.1404
13,34903.172,24977.693,13.19,9.9877,224.9455
13,34903.172,24977.693,14.55,10.4365,238.1076
13,34903.172,24977.693,15.91,11.0134,245.7511
13,34903.172,24977.693,17.28,12.0836,236.2596
13,34903.172,24977.693,18.64,12.6823,237.5012
13,34903.172,24977.693,20.01,13.1251,235.3004
13,34903.172,24977.693,21.37,13.5483,239.1599
13,34903.172,24977.693,22.74,14.0902,245.8104
13,34903.172,24977.693,24.1,14.4801,249.0354
13,34903.172,24977.693,25.46,14.9547,244.2788
13,34903.172,24977.693,26.83,15.4001,234.9378
13,34903.172,24977.693,28.19,16.0553,228.0811
13,34903.172,24977.693,29.56,16.403,224.7967
13,34903.172,24977.693,30.92,16.765,227.9543
13,34903.172,24977.693,32.28,16.8087,234.8863
13,34903.172,24977.693,33.65,16.7541,239.7417
13,34903.172,24977.693,35.01,16.9946,241.2453
13,34903.172,24977.693,36.38,17.0247,238.9729
13,34903.172,24977.693,37.74,17.3592,236.929
13,34903.172,24977.693,39.11,17.3059,233.3148
13,34903.172,24977.693,40.47,17.5717,232.884
13,34903.172,24977.693,41.83,17.4993,229.8862
13,34903.172,24977.693,43.2,17.7551,227.1885
13,34903.172,24977.693,44.56,17.8147,224.604
13,34903.172,24977.693,45.93,17.9338,222.4072
13,34903.172,24977.693,47.29,17.9792,220.4816
13,34903.172,24977.693,48.66,17.9921,219.6388
13,34903.172,24977.693,50.02,17.9608,219.6196
13,34903.172,24977.693,51.38,17.8779,219.6942
13,34903.172,24977.693,52.75,17.8627,219.861
13,34903.172,24977.693,54.11,17.771,218.8117
13,34903.172,24977.693,55.48,17.5966,216.726
13,34903.172,24977.693,56.84,17.4734,214.3983
13,34903.172,24977.693,58.21,17.3809,212.0672
13,34903.172,24977.693,59.57,17.3353,209.4528
13,34903.172,24977.693,60.93,17.0861,203.528
13,34903.172,24977.693,62.3,17.2022,185.5938
14,34887.551,24977.693,6.36,3.179,109.2332
14,34887.551,24977.693,7.73,3.1204,122.119
14,34887.551,24977.693,9.09,3.273,120.4506
14,34887.551,24977.693,10.46,3.457,113.5384
14,34887.551,24977.693,11.82,3.8032,112.2903
14,34887.551,24977.693,13.19,3.9324,120.6876
14,34887.551,24977.693,14.55,4.8052,133.8866
14,34887.551,24977.693,15.91,5.6827,143.7249
14,34887.551,24977.693,17.28,6.4046,155.5459
14,34887.551,24977.693,18.64,7.1554,161.5136
14,34887.551,24977.693,20.01,7.7035,173.9452
14,34887.551,24977.693,21.37,8.2748,184.9336
14,34887.551,24977.693,22.74,9.0625,179.5559
14,34887.551,24977.693,24.1,9.5333,176.8522
14,34887.551,24977.693,25.46,10.2146,182.599
14,34887.551,24977.693,26.83,10.6072,186.0614
14,34887.551,24977.693,28.19,10.9919,193.0516
14,34887.551,24977.693,29.56,11.2887,201.0271
14,34887.551,24977.693,30.92,11.6354,201.4872
14,34887.551,24977.693,32.28,11.9752,197.8849
14,34887.551,24977.693,33.65,12.4064,193.1765
14,34887.551,24977.693,35.01,12.569,189.6818
14,34887.551,24977.693,36.38,13.0773,191.6365
14,34887.551,24977.693,37.74,13.2652,192.9598
14,34887.551,24977.693,39.11,13.4986,194.0642
14,34887.551,24977.693,40.47,13.6609,193.4867
14,34887.551,24977.693,41.83,13.9147,193.4012
14,34887.551,24977.693,43.2,14.0377,193.7737
14,34887.551,24977.693,44.56,14.2031,197.2672
14,34887.551,24977.693,45.93,14.329,201.5094
14,34887.551,24977.693,47.29,14.3515,203.0207
14,34887.551,24977.693,48.66,14.5009,204.317
14,34887.551,24977.693,50.02,14.5662,203.6656
14,34887.551,24977.693,51.38,14.6383,202.5674
14,34887.551,24977.693,52.75,14.7461,201.4916
14,34887.551,24977.693,54.11,14.8062,199.7497
14,34887.551,24977.693,55.48,14.9758,197.7396
14,34887.551,24977.693,56.84,15.0292,194.8938
14,34887.551,24977.693,58.21,15.0381,192.6568
14,34887.551,24977.693,59.57,15.1132,190.9908
14,34887.551,24977.693,60.93,15.1165,189.3035
14,34887.551,24977.693,62.3,14.8398,183.8741
14,34887.551,24977.693,63.66,14.6484,171.39
15,34948.797,24977.693,5.0,3.1068,312.2582
15,34948.797,24977.693,6.36,3.7932,329.0565
15,34948.797,24977.693,7.73,4.7416,265.3368
15,34948.797,24977.693,9.09,6.0051,212.2601
15,34948.797,24977.693,10.46,6.6742,192.7122
15,34948.797,24977.693,11.82,7.7367,185.903
15,34948.797,24977.693,13.19,8.6702,201.9972
15,34948.797,24977.693,14.55,9.3362,207.636
15,34948.797,24977.693,15.91,10.466,192.7339
15,34948.797,24977.693,17.28,10.7857,194.7087
15,34948.797,24977.693,18.64,10.9776,195.452
15,34948.797,24977.693,20.01,11.41,194.385
15,34948.797,24977.693,21.37,11.6215,200.4612
15,34948.797,24977.693,22.74,12.033,199.8928
15,34948.797,24977.693,24.1,12.6377,193.4141
15,34948.797,24977.693,25.46,12.9915,192.2815
15,34948.797,24977.693,26.83,13.1557,193.6962
15,34948.797,24977.693,28.19,13.4484,198.6147
15,34948.797,24977.693,29.56,13.5978,203.5973
15,34948.797,24977.693,30.92,13.9366,207.9646
15,34948.797,24977.693,32.28,14.0359,206.4565
15,34948.797,24977.693,33.65,14.25,204.0388
15,34948.797,24977.693,35.01,14.7166,204.4026
15,34948.797,24977.693,36.38,14.885,204.6436
15,34948.797,24977.693,37.74,14.9279,205.7599
15,34948.797,24977.693,39.11,15.147,206.8086
15,34948.797,24977.693,40.47,15.3025,206.4171
15,34948.797,24977.693,41.83,15.3025,204.5548
15,34948.797,24977.693,43.2,15.4987,203.2871
15,34948.797,24977.693,44.56,15.4807,201.2584
15,34948.797,24977.693,45.93,15.6568,201.5247
15,34948.797,24977.693,47.29,15.6155,201.1439
15,34948.797,24977.693,48.66,15.7046,201.4348
15,34948.797,24977.693,50.02,15.6793,200.9686
15,34948.797,24977.693,51.38,15.7146,200.786
15,34948.797,24977.693,52.75,15.7371,200.5816
15,34948.797,24977.693,54.11,15.7321,200.7902
15,34948.797,24977.693,55.48,15.7517,201.7839
15,34948.797,24977.693,56.84,15.7234,202.3767
15,34948.797,24977.693,58.21,15.6792,202.3622
15,34948.797,24977.693,59.57,15.6548,201.9835
15,34948.797,24977.693,60.93,15.5805,201.098
15,34948.797,24977.693,62.3,15.3697,187.5975
15,34948.797,24977.693,63.66,15.0826,175.8007
16,34940.367,24978.312,5.0,11.4689,362.9826
16,34940.367,24978.312,6.36,12.5492,303.2337
16,34940.367,24978.312,7.73,14.0915,267.4592
16,34940.367,24978.312,9.09,14.6942,272.7726
16,34940.367,24978.312,10.46,14.9368,270.389
16,34940.367,24978.312,11.82,16.0393,248.8002
16,34940.367,24978.312,13.19,16.6334,242.5741
16,34940.367,24978.312,14.55,16.2337,243.7251
16,34940.367,24978.312,15.91,16.3221,240.9584
16,34940.367,24978.312,17.28,16.9311,239.231
16,34940.367,24978.312,18.64,16.7968,247.7591
16,34940.367,24978.312,20.01,16.9403,252.1898
16,34940.367,24978.312,21.37,17.7456,251.0477
16,34940.367,24978.312,22.74,17.822,247.6223
16,34940.367,24978.312,24.1,18.1285,247.0018
16,34940.367,24978.312,25.46,18.1754,246.7213
16,34940.367,24978.312,26.83,18.2599,251.113
16,34940.367,24978.312,28.19,18.4271,252.7123
16,34940.367,24978.312,29.56,18.5315,247.0589
16,34940.367,24978.312,30.92,18.8035,240.9473
16,34940.367,24978.312,32.28,19.2147,236.0266
16,34940.367,24978.312,33.65,19.2902,234.4373
16,34940.367,24978.312,35.01,19.329,234.2257
16,34940.367,24978.312,36.38,19.2244,232.3961
16,34940.367,24978.312,37.74,19.3633,231.9626
16,34940.367,24978.312,39.11,19.2341,229.3484
16,34940.367,24978.312,40.47,19.2108,227.4362
16,34940.367,24978.312,41.83,19.2643,227.1737
16,34940.367,24978.312,43.2,19.2129,226.8328
16,34940.367,24978.312,44.56,19.0452,225.4786
16,34940.367,24978.312,45.93,19.0108,224.6499
16,34940.367,24978.312,47.29,19.0087,223.2158
16,34940.367,24978.312,48.66,18.9706,221.2131
16,34940.367,24978.312,50.02,19.041,219.6233
16,34940.367,24978.312,51.38,18.9514,217.4604
16,34940.367,24978.312,52.75,18.9319,216.2441
16,34940.367,24978.312,54.11,18.8848,215.6175
16,34940.367,24978.312,55.48,18.8172,215.9429
16,34940.367,24978.312,56.84,18.6098,215.8133
16,34940.367,24978.312,58.21,18.4983,216.7181
16,34940.367,24978.312,59.57,18.3936,217.6943
16,34940.367,24978.312,60.93,17.7521,211.5787
16,34940.367,24978.312,62.3,18.176,189.3845
17,34925.984,24978.312,5.0,4.2136,123.2789
17,34925.984,24978.312,6.36,4.6721,172.9837
17,34925.984,24978.312,7.73,5.1875,188.0879
17,34925.984,24978.312,9.09,5.9137,172.4011
17,34925.984,24978.312,10.46,6.532,178.4607
17,34925.984,24978.312,11.82,7.5599,165.7278
17,34925.984,24978.312,13.19,8.2554,170.5843
17,34925.984,24978.312,14.55,8.9008,175.2276
17,34925.984,24978.312,15.91,9.3342,184.8566
17,34925.984,24978.312,17.28,10.0138,186.8448
17,34925.984,24978.312,18.64,10.2642,197.2487
17,34925.984,24978.312,20.01,10.8763,198.0184
17,34925.984,24978.312,21.37,11.4946,189.3815
17,34925.984,24978.312,22.74,11.7587,186.0558
17,34925.984,24978.312,24.1,12.0954,185.1942
17,34925.984,24978.312,25.46,12.5116,185.2272
17,34925.984,24978.312,26.83,12.4689,185.9749
17,34925.984,24978.312,28.19,12.5711,187.761
17,34925.984,24978.312,29.56,12.8506,186.5041
17,34925.984,24978.312,30.92,13.1549,182.7903
17,34925.984,24978.312,32.28,13.4178,180.0902
17,34925.984,24978.312,33.65,13.503,180.3748
17,34925.984,24978.312,35.01,13.6646,184.9276
17,34925.984,24978.312,36.38,13.7245,189.8949
17,34925.984,24978.312,37.74,13.7532,191.9439
17,34925.984,24978.312,39.11,13.9469,194.0373
17,34925.984,24978.312,40.47,14.1291,194.2842
17,34925.984,24978.312,41.83,14.2018,194.6928
17,34925.984,24978.312,43.2,14.271,195.5173
17,34925.984,24978.312,44.56,14.371,197.1037
17,34925.984,24978.312,45.93,14.3346,197.3419
17,34925.984,24978.312,47.29,14.4134,196.3827
17,34925.984,24978.312,48.66,14.5198,195.0627
17,34925.984,24978.312,50.02,14.6852,194.8021
17,34925.984,24978.312,51.38,14.7722,194.1863
17,34925.984,24978.312,52.75,14.8424,194.799
17,34925.984,24978.312,54.11,14.8393,195.4984
17,34925.984,24978.312,55.48,14.854,196.2126
17,34925.984,24978.312,56.84,14.8538,196.7445
17,34925.984,24978.312,58.21,14.9055,197.4401
17,34925.984,24978.312,59.57,14.8902,196.7997
17,34925.984,24978.312,60.93,14.9274,196.5555
17,34925.984,24978.312,62.3,14.6981,190.5384
17,34925.984,24978.312,63.66,14.7133,174.3223
18,34910.363,24978.312,5.0,3.2843,400.8345
18,34910.363,24978.312,6.36,4.8736,380.6681
18,34910.363,24978.312,7.73,6.0924,293.5297
18,34910.363,24978.312,9.09,7.564,287.4541
18,34910.363,24978.312,10.46,9.2073,234.014
18,34910.363,24978.312,11.82,10.3409,226.4107
18,34910.363,24978.312,13.19,11.5472,217.8282
18,34910.363,24978.312,14.55,12.6589,223.61
18,34910.363,24978.312,15.91,13.079,236.4254
18,34910.363,24978.312,17.28,13.6691,226.106
18,34910.363,24978.312,18.64,13.979,214.3987
18,34910.363,24978.312,20.01,14.6351,211.6638
18,34910.363,24978.312,21.37,14.6134,209.3944
18,34910.363,24978.312,22.74,14.6984,212.8424
18,34910.363,24978.312,24.1,14.6978,211.29
18,34910.363,24978.312,25.46,14.7479,203.8915
18,34910.363,24978.312,26.83,14.9383,197.6341
18,34910.363,24978.312,28.19,15.0323,194.4054
18,34910.363,24978.312,29.56,14.9022,193.2333
18,34910.363,24978.312,30.92,14.8989,195.4372
18,34910.363,24978.312,32.28,14.9265,196.3359
18,34910.363,24978.312,33.65,14.8889,194.7054
18,34910.363,24978.312,35.01,14.9514,194.0224
18,34910.363,24978.312,36.38,15.05,194.6247
18,34910.363,24978.312,37.74,15.2612,199.0318
18,34910.363,24978.312,39.11,15.1752,202.1386
18,34910.363,24978.312,40.47,15.2833,205.9576
18,34910.363,24978.312,41.83,15.2545,205.9327
18,34910.363,24978.312,43.2,15.4228,205.4905
18,34910.363,24978.312,44.56,15.6374,204.8934
18,34910.363,24978.312,45.93,15.7574,204.512
18,34910.363,24978.312,47.29,15.8122,204.3191
18,34910.363,24978.312,48.66,15.9814,205.9651
18,34910.363,24978.312,50.02,16.1113,206.6922
18,34910.363,24978.312,51.38,16.0789,206.242
18,34910.363,24978.312,52.75,16.1683,207.6998
18,34910.363,24978.312,54.11,16.1317,207.7445
18,34910.363,24978.312,55.48,16.0824,208.2108
18,34910.363,24978.312,56.84,16.1124,209.9251
18,34910.363,24978.312,58.21,16.1268,211.1726
18,34910.363,24978.312,59.57,16.1039,211.8268
18,34910.363,24978.312,60.93,16.0954,211.8244
18,34910.363,24978.312,62.3,15.9844,194.1621
18,34910.363,24978.312,63.66,15.4239,186.4582
19,34897.171,24978.312,6.36,3.5554,433.2638
19,34897.171,24978.312,7.73,4.208,229.6244
19,34897.171,24978.312,9.09,5.1442,175.8174
19,34897.171,24978.312,10.46,5.9731,165.5398
19,34897.171,24978.312,11.82,6.6943,160.0691
19,34897.171,24978.312,13.19,7.2443,164.4804
19,34897.171,24978.312,14.55,7.6531,179.7163
19,34897.171,24978.312,15.91,8.561,169.181
19,34897.171,24978.312,17.28,9.1627,173.4476
19,34897.171,24978.312,18.64,9.4392,174.4553
19,34897.171,24978.312,20.01,9.9155,175.943
19,34897.171,24978.312,21.37,10.3523,187.6761
19,34897.171,24978.312,22.74,10.5438,198.1891
19,34897.171,24978.312,24.1,11.1564,197.6421
19,34897.171,24978.312,25.46,11.5863,191.9002
19,34897.171,24978.312,26.83,12.0389,191.4781
19,34897.171,24978.312,28.19,12.239,192.2798
19,34897.171,24978.312,29.56,12.4743,194.4925
19,34897.171,24978.312,30.92,12.7668,198.1104
19,34897.171,24978.312,32.28,12.9704,200.5934
19,34897.171,24978.312,33.65,13.1156,200.9483
19,34897.171,24978.312,35.01,13.3601,201.1214
19,34897.171,24978.312,36.38,13.5361,202.6561
19,34897.171,24978.312,37.74,13.7607,206.7848
19,34897.171,24978.312,39.11,13.8149,207.7454
19,34897.171,24978.312,40.47,13.9997,206.4911
19,34897.171,24978.312,41.83,14.1982,202.7417
19,34897.171,24978.312,43.2,14.5052,199.1723
19,34897.171,24978.312,44.56,14.5997,195.8321
19,34897.171,24978.312,45.93,14.7241,193.8859
19,34897.171,24978.312,47.29,14.9857,194.9726
19,34897.171,24978.312,48.66,14.9103,195.0474
19,34897.171,24978.312,50.02,14.8971,195.442
19,34897.171,24978.312,51.38,14.9604,195.6084
19,34897.171,24978.312,52.75,15.0476,195.2976
19,34897.171,24978.312,54.11,15.1085,194.8485
19,34897.171,24978.312,55.48,15.0322,193.8012
19,34897.171,24978.312,56.84,15.1443,194.4577
19,34897.171,24978.312,58.21,15.0339,193.7125
19,34897.171,24978.312,59.57,15.1035,194.0247
19,34897.171,24978.312,60.93,14.9722,192.9785
19,34897.171,24978.312,62.3,14.8274,181.2579
19,34897.171,24978.312,63.66,14.2045,174.9175
20,34881.598,24978.312,5.0,2.9776,203.7394
20,34881.598,24978.312,6.36,3.4767,299.5515
20,34881.598,24978.312,7.73,4.3437,228.9128
20,34881.598,24978.312,9.09,4.9958,184.7674
20,34881.598,24978.312,10.46,5.9818,173.6376
20,34881.598,24978.312,11.82,6.5026,178.7344
20,34881.598,24978.312,13.19,7.9481,174.4157
20,34881.598,24978.312,14.55,8.5615,188.3407
20,34881.598,24978.312,15.91,9.4893,210.6762
20,34881.598,24978.312,17.28,10.0801,200.1365
20,34881.598,24978.312,18.64,10.884,202.2805
20,34881.598,24978.312,20.01,11.4925,201.8358
20,34881.598,24978.312,21.37,11.9167,201.2688
20,34881.598,24978.312,22.74,12.3809,204.9925
20,34881.598,24978.312,24.1,12.7014,209.2416
20,34881.598,24978.312,25.46,12.905,209.168
20,34881.598,24978.312,26.83,13.1303,204.0749
20,34881.598,24978.312,28.19,13.548,197.8503
